Repository: rjrevelo/Glass_Ashby_Explorer

# Glass Ashby Explorer

An interactive web application for exploring Ashby diagrams of vitreous materials using data from the SciGlass database.

## Features

- Interactive exploration of glass properties
- Ashby diagrams with multiple physical properties
- Filters by material family
- Tabular data visualization
- Responsive interface with light and dark themes

### Prerequisites

- Python 3.8+
- pip

## Usage

### Run local server

```bash
python scripts/serve_dashboard.py
```

### Generate static dashboards

```bash
python scripts/build_dashboard.py
```

The generated HTML files will be available in the `web/` directory.

## Data Sources

The glass properties data comes from the **SciGlass** database published by EPAM Systems on GitHub under the [ODC Open Database License (ODbL) 1.0](https://opendatacommons.org/licenses/odbl/).

- Repository: https://github.com/epam/SciGlass
- Subset used: ~2,000 glass compositions (MVP sample)
- Derived data (processed CSV) is distributed under the same ODbL license.

## Project Structure

```
├── data/                 # SciGlass data files
├── scripts/              # Processing and generation scripts
├── src/                  # Python source code
├── web/                  # Generated HTML files
├── LICENSE_DATA.md       # Full ODbL license text
└── README.md            # This file
```

File: data/processed/sample_glasses_normalized.csv
source_id,material_label,family,composition_json,E_Pa,rho_kg_m3,alpha_1_K,a_m2_s,sigma_y_Pa,cost_vol,cost_currency,Tg_K,m_fragility,provenance_json
SG-001,Soda-lime window,silicate,"{""Al2O3_mol_frac"": 0.0, ""AlF3_mol_frac"": 0.0, ""As2Se3_mol_frac"": 0.0, ""B2O3_mol_frac"": 0.0, ""BaF2_mol_frac"": 0.0, ""CaO_mol_frac"": 0.1, ""GeO2_mol_frac"": 0.0, ""Na2O_mol_frac"": 0.13, ""NaF_mol_frac"": 0.0, ""P2O5_mol_frac"": 0.0, ""PbO_mol_frac"": 0.0, ""Se_mol_frac"": 0.0, ""SiO2_mol_frac"": 0.72, ""TeO2_mol_frac"": 0.0, ""ZrF4_mol_frac"": 0.0}",72000000000.0,2500.0,9e-06,5.5e-07,350000000.0,450.0,EUR,830.0,35.0,"{""dataset"": ""sample_glasses"", ""row_index"": 0, ""notes"": ""illustrative""}"
SG-002,Borosilicate lab,silicate,"{""Al2O3_mol_frac"": 0.0, ""AlF3_mol_frac"": 0.0, ""As2Se3_mol_frac"": 0.0, ""B2O3_mol_frac"": 0.13, ""BaF2_mol_frac"": 0.0, ""CaO_mol_frac"": 0.02, ""GeO2_mol_frac"": 0.0, ""Na2O_mol_frac"": 0.04, ""NaF_mol_frac"": 0.0, ""P2O5_mol_frac"": 0.0, ""PbO_mol_frac"": 0.0, ""Se_mol_frac"": 0.0, ""SiO2_mol_frac"": 0.81, ""TeO2_mol_frac"": 0.0, ""ZrF4_mol_frac"": 0.0}",64000000000.0,2230.0,3.2999999999999997e-06,6.2e-07,200000000.0,1200.0,EUR,820.0,32.0,"{""dataset"": ""sample_glasses"", ""row_index"": 1, ""notes"": NaN}"
SG-003,Alkali-borosilicate,silicate,"{""Al2O3_mol_frac"": 0.0, ""AlF3_mol_frac"": 0.0, ""As2Se3_mol_frac"": 0.0, ""B2O3_mol_frac"": 0.15, ""BaF2_mol_frac"": 0.0, ""CaO_mol_frac"": 0.03, ""GeO2_mol_frac"": 0.0, ""Na2O_mol_frac"": 0.12, ""NaF_mol_frac"": 0.0, ""P2O5_mol_frac"": 0.0, ""PbO_mol_frac"": 0.0, ""Se_mol_frac"": 0.0, ""SiO2_mol_frac"": 0.7, ""TeO2_mol_frac"": 0.0, ""ZrF4_mol_frac"": 0.0}",58000000000.0,2350.0,5.5e-06,4.8e-07,180000000.0,900.0,EUR,780.0,38.0,"{""dataset"": ""sample_glasses"", ""row_index"": 2, ""notes"": NaN}"
B-101,Borate optical,borate,"{""Al2O3_mol_frac"": 0.0, ""AlF3_mol_frac"": 0.0, ""As2Se3_mol_frac"": 0.0, ""B2O3_mol_frac"": 0.75, ""BaF2_mol_frac"": 0.0, ""CaO_mol_frac"": 0.05, ""GeO2_mol_frac"": 0.0, ""Na2O_mol_frac"": 0.15, ""NaF_mol_frac"": 0.0, ""P2O5_mol_frac"": 0.0, ""PbO_mol_frac"": 0.0, ""Se_mol_frac"": 0.0, ""SiO2_mol_frac"": 0.05, ""TeO2_mol_frac"": 0.0, ""ZrF4_mol_frac"": 0.0}",28000000000.0,2300.0,9.499999999999999e-06,3.5e-07,90000000.0,800.0,EUR,680.0,48.0,"{""dataset"": ""sample_glasses"", ""row_index"": 3, ""notes"": NaN}"
B-102,Alkali borate,borate,"{""Al2O3_mol_frac"": 0.0, ""AlF3_mol_frac"": 0.0, ""As2Se3_mol_frac"": 0.0, ""B2O3_mol_frac"": 0.7, ""BaF2_mol_frac"": 0.0, ""CaO_mol_frac"": 0.05, ""GeO2_mol_frac"": 0.0, ""Na2O_mol_frac"": 0.25, ""NaF_mol_frac"": 0.0, ""P2O5_mol_frac"": 0.0, ""PbO_mol_frac"": 0.0, ""Se_mol_frac"": 0.0, ""SiO2_mol_frac"": 0.0, ""TeO2_mol_frac"": 0.0, ""ZrF4_mol_frac"": 0.0}",25000000000.0,2280.0,1.2e-05,3e-07,70000000.0,600.0,EUR,620.0,52.0,"{""dataset"": ""sample_glasses"", ""row_index"": 4, ""notes"": NaN}"
P-201,Phosphate bio,phosphate,"{""Al2O3_mol_frac"": 0.0, ""AlF3_mol_frac"": 0.0, ""As2Se3_mol_frac"": 0.0, ""B2O3_mol_frac"": 0.0, ""BaF2_mol_frac"": 0.0, ""CaO_mol_frac"": 0.05, ""GeO2_mol_frac"": 0.0, ""Na2O_mol_frac"": 0.1, ""NaF_mol_frac"": 0.0, ""P2O5_mol_frac"": 0.55, ""PbO_mol_frac"": 0.0, ""Se_mol_frac"": 0.0, ""SiO2_mol_frac"": 0.0, ""TeO2_mol_frac"": 0.0, ""ZrF4_mol_frac"": 0.0}",32000000000.0,2650.0,1.4e-05,2.8e-07,110000000.0,2000.0,EUR,450.0,65.0,"{""dataset"": ""sample_glasses"", ""row_index"": 5, ""notes"": NaN}"
P-202,Iron phosphate,phosphate,"{""Al2O3_mol_frac"": 0.0, ""AlF3_mol_frac"": 0.0, ""As2Se3_mol_frac"": 0.0, ""B2O3_mol_frac"": 0.0, ""BaF2_mol_frac"": 0.0, ""CaO_mol_frac"": 0.12, ""GeO2_mol_frac"": 0.0, ""Na2O_mol_frac"": 0.0, ""NaF_mol_frac"": 0.0, ""P2O5_mol_frac"": 0.48, ""PbO_mol_frac"": 0.0, ""Se_mol_frac"": 0.0, ""SiO2_mol_frac"": 0.0, ""TeO2_mol_frac"": 0.0, ""ZrF4_mol_frac"": 0.0}",40000000000.0,2800.0,9.999999999999999e-06,3.2e-07,150000000.0,950.0,EUR,520.0,58.0,"{""dataset"": ""sample_glasses"", ""row_index"": 6, ""notes"": NaN}"
SG-004,Fused silica,silicate,"{""Al2O3_mol_frac"": 0.0, ""AlF3_mol_frac"": 0.0, ""As2Se3_mol_frac"": 0.0, ""B2O3_mol_frac"": 0.0, ""BaF2_mol_frac"": 0.0, ""CaO_mol_frac"": 0.0, ""GeO2_mol_frac"": 0.0, ""Na2O_mol_frac"": 0.0, ""NaF_mol_frac"": 0.0, ""P2O5_mol_frac"": 0.0, ""PbO_mol_frac"": 0.0, ""Se_mol_frac"": 0.0, ""SiO2_mol_frac"": 0.995, ""TeO2_mol_frac"": 0.0, ""ZrF4_mol_frac"": 0.0}",73100000000.0,2203.0,5.5e-07,8.399999999999999e-07,1100000000.0,3500.0,EUR,1450.0,22.0,"{""dataset"": ""sample_glasses"", ""row_index"": 7, ""notes"": NaN}"
SG-005,High-lead crystal,lead_silicate,"{""Al2O3_mol_frac"": 0.0, ""AlF3_mol_frac"": 0.0, ""As2Se3_mol_frac"": 0.0, ""B2O3_mol_frac"": 0.0, ""BaF2_mol_frac"": 0.0, ""CaO_mol_frac"": 0.0, ""GeO2_mol_frac"": 0.0, ""Na2O_mol_frac"": 0.1, ""NaF_mol_frac"": 0.0, ""P2O5_mol_frac"": 0.0, ""PbO_mol_frac"": 0.28, ""Se_mol_frac"": 0.0, ""SiO2_mol_frac"": 0.52, ""TeO2_mol_frac"": 0.0, ""ZrF4_mol_frac"": 0.0}",55000000000.0,3800.0,9e-06,2.5e-07,120000000.0,600.0,EUR,750.0,45.0,"{""dataset"": ""sample_glasses"", ""row_index"": 8, ""notes"": ""Pb as PbO mol approx""}"
AL-010,E-glass type,aluminosilicate,"{""Al2O3_mol_frac"": 0.12, ""AlF3_mol_frac"": 0.0, ""As2Se3_mol_frac"": 0.0, ""B2O3_mol_frac"": 0.0, ""BaF2_mol_frac"": 0.0, ""CaO_mol_frac"": 0.18, ""GeO2_mol_frac"": 0.0, ""Na2O_mol_frac"": 0.1, ""NaF_mol_frac"": 0.0, ""P2O5_mol_frac"": 0.0, ""PbO_mol_frac"": 0.0, ""Se_mol_frac"": 0.0, ""SiO2_mol_frac"": 0.58, ""TeO2_mol_frac"": 0.0, ""ZrF4_mol_frac"": 0.0}",72000000000.0,2540.0,5.7999999999999995e-06,5.2e-07,400000000.0,700.0,EUR,800.0,34.0,"{""dataset"": ""sample_glasses"", ""row_index"": 9, ""notes"": NaN}"
TL-020,Heavy-metal tellurite,tellurite,"{""Al2O3_mol_frac"": 0.0, ""AlF3_mol_frac"": 0.0, ""As2Se3_mol_frac"": 0.0, ""B2O3_mol_frac"": 0.06, ""BaF2_mol_frac"": 0.0, ""CaO_mol_frac"": 0.0, ""GeO2_mol_frac"": 0.0, ""Na2O_mol_frac"": 0.14, ""NaF_mol_frac"": 0.0, ""P2O5_mol_frac"": 0.0, ""PbO_mol_frac"": 0.0, ""Se_mol_frac"": 0.0, ""SiO2_mol_frac"": 0.04, ""TeO2_mol_frac"": 0.72, ""ZrF4_mol_frac"": 0.0}",31000000000.0,5850.0,1.8e-05,2.1999999999999998e-07,45000000.0,2200.0,EUR,520.0,62.0,"{""dataset"": ""sample_glasses"", ""row_index"": 10, ""notes"": NaN}"
GE-030,Germanate IR,germanate,"{""Al2O3_mol_frac"": 0.0, ""AlF3_mol_frac"": 0.0, ""As2Se3_mol_frac"": 0.0, ""B2O3_mol_frac"": 0.0, ""BaF2_mol_frac"": 0.0, ""CaO_mol_frac"": 0.0, ""GeO2_mol_frac"": 0.74, ""Na2O_mol_frac"": 0.14, ""NaF_mol_frac"": 0.0, ""P2O5_mol_frac"": 0.0, ""PbO_mol_frac"": 0.0, ""Se_mol_frac"": 0.0, ""SiO2_mol_frac"": 0.08, ""TeO2_mol_frac"": 0.0, ""ZrF4_mol_frac"": 0.0}",48000000000.0,3650.0,7.2e-06,3.7999999999999996e-07,95000000.0,1800.0,EUR,680.0,50.0,"{""dataset"": ""sample_glasses"", ""row_index"": 11, ""notes"": NaN}"
FL-040,ZBLAN-type fluoride,fluoride,"{""Al2O3_mol_frac"": 0.0, ""AlF3_mol_frac"": 0.15, ""As2Se3_mol_frac"": 0.0, ""B2O3_mol_frac"": 0.0, ""BaF2_mol_frac"": 0.2, ""CaO_mol_frac"": 0.0, ""GeO2_mol_frac"": 0.0, ""Na2O_mol_frac"": 0.0, ""NaF_mol_frac"": 0.12, ""P2O5_mol_frac"": 0.0, ""PbO_mol_frac"": 0.0, ""Se_mol_frac"": 0.0, ""SiO2_mol_frac"": 0.0, ""TeO2_mol_frac"": 0.0, ""ZrF4_mol_frac"": 0.53}",55000000000.0,4550.0,1.7e-05,3.1e-07,110000000.0,4000.0,EUR,570.0,55.0,"{""dataset"": ""sample_glasses"", ""row_index"": 12, ""notes"": ""illustrative Zr-Ba-Al-Na-F""}"
CH-050,As-Se chalcogenide,chalcogenide,"{""Al2O3_mol_frac"": 0.0, ""AlF3_mol_frac"": 0.0, ""As2Se3_mol_frac"": 0.82, ""B2O3_mol_frac"": 0.0, ""BaF2_mol_frac"": 0.0, ""CaO_mol_frac"": 0.0, ""GeO2_mol_frac"": 0.0, ""Na2O_mol_frac"": 0.0, ""NaF_mol_frac"": 0.0, ""P2O5_mol_frac"": 0.0, ""PbO_mol_frac"": 0.0, ""Se_mol_frac"": 0.12, ""SiO2_mol_frac"": 0.0, ""TeO2_mol_frac"": 0.0, ""ZrF4_mol_frac"": 0.0}",18000000000.0,4420.0,2.1e-05,1.8e-07,35000000.0,3500.0,EUR,450.0,95.0,"{""dataset"": ""sample_glasses"", ""row_index"": 13, ""notes"": ""IR glass illustrative""}"
FP-060,Fluoro-phosphate laser,fluoride,"{""Al2O3_mol_frac"": 0.0, ""AlF3_mol_frac"": 0.18, ""As2Se3_mol_frac"": 0.0, ""B2O3_mol_frac"": 0.0, ""BaF2_mol_frac"": 0.0, ""CaO_mol_frac"": 0.0, ""GeO2_mol_frac"": 0.0, ""Na2O_mol_frac"": 0.22, ""NaF_mol_frac"": 0.12, ""P2O5_mol_frac"": 0.48, ""PbO_mol_frac"": 0.0, ""Se_mol_frac"": 0.0, ""SiO2_mol_frac"": 0.0, ""TeO2_mol_frac"": 0.0, ""ZrF4_mol_frac"": 0.0}",36000000000.0,2950.0,1.1e-05,2.9e-07,85000000.0,2800.0,EUR,540.0,60.0,"{""dataset"": ""sample_glasses"", ""row_index"": 14, ""notes"": NaN}"
SG-090,Float soda-lime,silicate,"{""Al2O3_mol_frac"": 0.0, ""AlF3_mol_frac"": 0.0, ""As2Se3_mol_frac"": 0.0, ""B2O3_mol_frac"": 0.0, ""BaF2_mol_frac"": 0.0, ""CaO_mol_frac"": 0.09, ""GeO2_mol_frac"": 0.0, ""Na2O_mol_frac"": 0.14, ""NaF_mol_frac"": 0.0, ""P2O5_mol_frac"": 0.0, ""PbO_mol_frac"": 0.0, ""Se_mol_frac"": 0.0, ""SiO2_mol_frac"": 0.73, ""TeO2_mol_frac"": 0.0, ""ZrF4_mol_frac"": 0.0}",71000000000.0,2480.0,8.8e-06,5.4e-07,340000000.0,420.0,EUR,820.0,36.0,"{""dataset"": ""sample_glasses"", ""row_index"": 15, ""notes"": NaN}"
B-110,Lanthanum borate,borate,"{""Al2O3_mol_frac"": 0.0, ""AlF3_mol_frac"": 0.0, ""As2Se3_mol_frac"": 0.0, ""B2O3_mol_frac"": 0.62, ""BaF2_mol_frac"": 0.0, ""CaO_mol_frac"": 0.0, ""GeO2_mol_frac"": 0.0, ""Na2O_mol_frac"": 0.0, ""NaF_mol_frac"": 0.0, ""P2O5_mol_frac"": 0.0, ""PbO_mol_frac"": 0.0, ""Se_mol_frac"": 0.0, ""SiO2_mol_frac"": 0.0, ""TeO2_mol_frac"": 0.0, ""ZrF4_mol_frac"": 0.0}",30000000000.0,3500.0,8e-06,3.3e-07,75000000.0,1500.0,EUR,720.0,44.0,"{""dataset"": ""sample_glasses"", ""row_index"": 16, ""notes"": ""La2O3 not broken out""}"
P-210,Alkali phosphate,phosphate,"{""Al2O3_mol_frac"": 0.0, ""AlF3_mol_frac"": 0.0, ""As2Se3_mol_frac"": 0.0, ""B2O3_mol_frac"": 0.0, ""BaF2_mol_frac"": 0.0, ""CaO_mol_frac"": 0.0, ""GeO2_mol_frac"": 0.0, ""Na2O_mol_frac"": 0.35, ""NaF_mol_frac"": 0.0, ""P2O5_mol_frac"": 0.42, ""PbO_mol_frac"": 0.0, ""Se_mol_frac"": 0.0, ""SiO2_mol_frac"": 0.0, ""TeO2_mol_frac"": 0.0, ""ZrF4_mol_frac"": 0.0}",29000000000.0,2450.0,1.6e-05,2.6e-07,60000000.0,1100.0,EUR,480.0,68.0,"{""dataset"": ""sample_glasses"", ""row_index"": 17, ""notes"": NaN}"

File: data/processed/sciglass_scigk_sample_normalized.csv (part 1 of 5)
source_id,material_label,family,composition_json,E_Pa,rho_kg_m3,alpha_1_K,a_m2_s,sigma_y_Pa,cost_vol,cost_currency,Tg_K,m_fragility,provenance_json
SG-215-20100,SG-215-20100,germanate,"{""GeO2_mol_frac"": 0.6944445037841797, ""Na2O_mol_frac"": 0.097916669845581, ""SiO2_mol_frac"": 0.097916669845581}",53400001525.87891,3661.999940872192,,,,,,,,"{""dataset"": ""sciglass_scigk_sample"", ""row_index"": 0, ""notes"": ""SciGlass SciGK.csv; cite EPAM/drcassar + license""}"
SG-215-20101,SG-215-20101,germanate,"{""GeO2_mol_frac"": 0.6729474639892579, ""Na2O_mol_frac"": 0.0948855972290039, ""SiO2_mol_frac"": 0.0948855972290039}",56799999237.06055,3742.000102996826,,,,,,,,"{""dataset"": ""sciglass_scigk_sample"", ""row_index"": 1, ""notes"": ""SciGlass SciGK.csv; cite EPAM/drcassar + license""}"
SG-215-20103,SG-215-20103,germanate,"{""GeO2_mol_frac"": 0.7716049194335938, ""Na2O_mol_frac"": 0.1087963008880615, ""SiO2_mol_frac"": 0.1087963008880615}",70000000000.0,3849.999904632568,,,,,,,,"{""dataset"": ""sciglass_scigk_sample"", ""row_index"": 2, ""notes"": ""SciGlass SciGK.csv; cite EPAM/drcassar + license""}"
SG-215-20104,SG-215-20104,germanate,"{""GeO2_mol_frac"": 0.7627764892578125, ""Na2O_mol_frac"": 0.1075514888763427, ""SiO2_mol_frac"": 0.1075514888763427}",70199996948.24219,3851.9999980926514,,,,,,,,"{""dataset"": ""sciglass_scigk_sample"", ""row_index"": 3, ""notes"": ""SciGlass SciGK.csv; cite EPAM/drcassar + license""}"
SG-215-20105,SG-215-20105,germanate,"{""GeO2_mol_frac"": 0.7541477966308594, ""Na2O_mol_frac"": 0.1063348388671875, ""SiO2_mol_frac"": 0.1063348388671875}",70500000000.0,3867.000102996826,,,,,,,,"{""dataset"": ""sciglass_scigk_sample"", ""row_index"": 4, ""notes"": ""SciGlass SciGK.csv; cite EPAM/drcassar + license""}"
SG-215-20106,SG-215-20106,germanate,"{""GeO2_mol_frac"": 0.7457121276855468, ""Na2O_mol_frac"": 0.1051454067230224, ""SiO2_mol_frac"": 0.1051454067230224}",70900001525.8789,3878.999948501587,,,,,,,,"{""dataset"": ""sciglass_scigk_sample"", ""row_index"": 5, ""notes"": ""SciGlass SciGK.csv; cite EPAM/drcassar + license""}"
SG-215-20133,SG-215-20133,germanate,"{""GeO2_mol_frac"": 0.7342143249511719, ""Na2O_mol_frac"": 0.1035242271423339, ""SiO2_mol_frac"": 0.1035242271423339, ""TiO2_mol_frac"": 0.0587371444702148}",71400001525.8789,3796.999931335449,,,,,,,,"{""dataset"": ""sciglass_scigk_sample"", ""row_index"": 6, ""notes"": ""SciGlass SciGK.csv; cite EPAM/drcassar + license""}"
SG-215-20134,SG-215-20134,germanate,"{""GeO2_mol_frac"": 0.6944445037841797, ""Na2O_mol_frac"": 0.097916669845581, ""SiO2_mol_frac"": 0.097916669845581, ""TiO2_mol_frac"": 0.1097222328186035}",74099998474.1211,3743.99995803833,,,,,,,,"{""dataset"": ""sciglass_scigk_sample"", ""row_index"": 7, ""notes"": ""SciGlass SciGK.csv; cite EPAM/drcassar + license""}"
SG-215-20135,SG-215-20135,germanate,"{""GeO2_mol_frac"": 0.6443299102783203, ""Na2O_mol_frac"": 0.0908505153656006, ""SiO2_mol_frac"": 0.0908505153656006, ""TiO2_mol_frac"": 0.1739690780639648}",72900001525.8789,3684.999942779541,,,,,,,,"{""dataset"": ""sciglass_scigk_sample"", ""row_index"": 8, ""notes"": ""SciGlass SciGK.csv; cite EPAM/drcassar + license""}"
SG-215-20151,SG-215-20151,germanate,"{""GeO2_mol_frac"": 0.7662835693359376, ""Na2O_mol_frac"": 0.1080459785461425, ""SiO2_mol_frac"": 0.1080459785461425}",70000000000.0,3839.999914169312,,,,,,,,"{""dataset"": ""sciglass_scigk_sample"", ""row_index"": 9, ""notes"": ""SciGlass SciGK.csv; cite EPAM/drcassar + license""}"
SG-215-20152,SG-215-20152,germanate,"{""GeO2_mol_frac"": 0.7501875305175781, ""Na2O_mol_frac"": 0.1057764434814453, ""SiO2_mol_frac"": 0.1057764434814453}",69000000000.0,3818.000078201294,,,,,,,,"{""dataset"": ""sciglass_scigk_sample"", ""row_index"": 10, ""notes"": ""SciGlass SciGK.csv; cite EPAM/drcassar + license""}"
SG-215-20153,SG-215-20153,germanate,"{""GeO2_mol_frac"": 0.7342143249511719, ""Na2O_mol_frac"": 0.1035242271423339, ""SiO2_mol_frac"": 0.1035242271423339}",68800003051.75781,3805.999994277954,,,,,,,,"{""dataset"": ""sciglass_scigk_sample"", ""row_index"": 11, ""notes"": ""SciGlass SciGK.csv; cite EPAM/drcassar + license""}"
SG-215-20154,SG-215-20154,germanate,"{""GeO2_mol_frac"": 0.7158196258544922, ""Na2O_mol_frac"": 0.1009305667877197, ""SiO2_mol_frac"": 0.1009305667877197}",69300003051.75781,3805.000066757202,,,,,,,,"{""dataset"": ""sciglass_scigk_sample"", ""row_index"": 12, ""notes"": ""SciGlass SciGK.csv; cite EPAM/drcassar + license""}"
SG-215-20155,SG-215-20155,germanate,"{""GeO2_mol_frac"": 0.6963788604736328, ""Na2O_mol_frac"": 0.0981894207000732, ""SiO2_mol_frac"": 0.0981894207000732}",70900001525.8789,3825.999975204468,,,,,,,,"{""dataset"": ""sciglass_scigk_sample"", ""row_index"": 13, ""notes"": ""SciGlass SciGK.csv; cite EPAM/drcassar + license""}"
SG-215-20156,SG-215-20156,germanate,"{""GeO2_mol_frac"": 0.6761325073242187, ""Na2O_mol_frac"": 0.0953346824645995, ""SiO2_mol_frac"": 0.0953346824645995}",72199996948.24219,3858.000040054321,,,,,,,,"{""dataset"": ""sciglass_scigk_sample"", ""row_index"": 14, ""notes"": ""SciGlass SciGK.csv; cite EPAM/drcassar + license""}"
SG-215-20157,SG-215-20157,germanate,"{""GeO2_mol_frac"": 0.6535948181152343, ""Na2O_mol_frac"": 0.092156867980957, ""SiO2_mol_frac"": 0.092156867980957}",75000000000.0,3904.0000438690186,,,,,,,,"{""dataset"": ""sciglass_scigk_sample"", ""row_index"": 15, ""notes"": ""SciGlass SciGK.csv; cite EPAM/drcassar + license""}"
SG-216-20142,SG-216-20142,germanate,"{""GeO2_mol_frac"": 0.7633587646484375, ""Na2O_mol_frac"": 0.107633581161499, ""PbO_mol_frac"": 0.0213740444183349, ""RO_mol_frac"": 0.0213740444183349, ""SiO2_mol_frac"": 0.107633581161499}",70699996948.24219,3964.999914169312,,,,,,,,"{""dataset"": ""sciglass_scigk_sample"", ""row_index"": 16, ""notes"": ""SciGlass SciGK.csv; cite EPAM/drcassar + license""}"
SG-216-20143,SG-216-20143,germanate,"{""GeO2_mol_frac"": 0.7541477966308594, ""Na2O_mol_frac"": 0.1063348388671875, ""PbO_mol_frac"": 0.0331825017929077, ""RO_mol_frac"": 0.0331825017929077, ""SiO2_mol_frac"": 0.1063348388671875}",69900001525.8789,4027.999877929688,,,,,,,,"{""dataset"": ""sciglass_scigk_sample"", ""row_index"": 17, ""notes"": ""SciGlass SciGK.csv; cite EPAM/drcassar + license""}"
SG-216-20144,SG-216-20144,germanate,"{""GeO2_mol_frac"": 0.7462686157226562, ""Na2O_mol_frac"": 0.1052238845825195, ""PbO_mol_frac"": 0.0432835817337036, ""RO_mol_frac"": 0.0432835817337036, ""SiO2_mol_frac"": 0.1052238845825195}",69500000000.0,4091.0000801086426,,,,,,,,"{""dataset"": ""sciglass_scigk_sample"", ""row_index"": 18, ""notes"": ""SciGlass SciGK.csv; cite EPAM/drcassar + license""}"
SG-216-20145,SG-216-20145,germanate,"{""GeO2_mol_frac"": 0.7418398284912109, ""Na2O_mol_frac"": 0.1045994186401367, ""PbO_mol_frac"": 0.0489614248275756, ""RO_mol_frac"": 0.0489614248275756, ""SiO2_mol_frac"": 0.1045994186401367}",69099998474.1211,4117.000102996826,,,,,,,,"{""dataset"": ""sciglass_scigk_sample"", ""row_index"": 19, ""notes"": ""SciGlass SciGK.csv; cite EPAM/drcassar + license""}"
SG-216-20147,SG-216-20147,germanate,"{""GeO2_mol_frac"": 0.705716323852539, ""Na2O_mol_frac"": 0.0995060062408447, ""PbO_mol_frac"": 0.0952717113494873, ""RO_mol_frac"": 0.0952717113494873, ""SiO2_mol_frac"": 0.0995060062408447}",66900001525.87891,4372.000217437744,,,,,,,,"{""dataset"": ""sciglass_scigk_sample"", ""row_index"": 20, ""notes"": ""SciGlass SciGK.csv; cite EPAM/drcassar + license""}"
SG-215-20095,SG-215-20095,germanate,"{""GeO2_mol_frac"": 0.7662835693359376, ""Na2O_mol_frac"": 0.1080459785461425, ""SiO2_mol_frac"": 0.1080459785461425}",67400001525.87891,3828.000068664551,,,,,,,,"{""dataset"": ""sciglass_scigk_sample"", ""row_index"": 21, ""notes"": ""SciGlass SciGK.csv; cite EPAM/drcassar + license""}"
SG-215-20097,SG-215-20097,germanate,"{""GeO2_mol_frac"": 0.7524454498291016, ""Na2O_mol_frac"": 0.1060948085784912, ""SiO2_mol_frac"": 0.1060948085784912}",65099998474.12109,3798.00009727478,,,,,,,,"{""dataset"": ""sciglass_scigk_sample"", ""row_index"": 22, ""notes"": ""SciGlass SciGK.csv; cite EPAM/drcassar + license""}"
SG-215-20099,SG-215-20099,germanate,"{""GeO2_mol_frac"": 0.7183908081054687, ""Na2O_mol_frac"": 0.1012931060791015, ""SiO2_mol_frac"": 0.1012931060791015}",56799999237.06055,3700.000047683716,,,,,,,,"{""dataset"": ""sciglass_scigk_sample"", ""row_index"": 23, ""notes"": ""SciGlass SciGK.csv; cite EPAM/drcassar + license""}"
SG-216-20148,SG-216-20148,germanate,"{""GeO2_mol_frac"": 0.7037297058105468, ""Na2O_mol_frac"": 0.0992258930206298, ""PbO_mol_frac"": 0.0978184223175048, ""RO_mol_frac"": 0.0978184223175048, ""SiO2_mol_frac"": 0.0992258930206298}",66500000000.0,4385.000228881836,,,,,,,,"{""dataset"": ""sciglass_scigk_sample"", ""row_index"": 24, ""notes"": ""SciGlass SciGK.csv; cite EPAM/drcassar + license""}"
SG-216-20149,SG-216-20149,germanate,"{""GeO2_mol_frac"": 0.6706907653808594, ""Na2O_mol_frac"": 0.0945674037933349, ""PbO_mol_frac"": 0.1401743793487548, ""RO_mol_frac"": 0.1401743793487548, ""SiO2_mol_frac"": 0.0945674037933349}",65500000000.0,4605.999946594238,,,,,,,,"{""dataset"": ""sciglass_scigk_sample"", ""row_index"": 25, ""notes"": ""SciGlass SciGK.csv; cite EPAM/drcassar + license""}"
SG-216-20150,SG-216-20150,germanate,"{""GeO2_mol_frac"": 0.6605019378662109, ""Na2O_mol_frac"": 0.0931307792663574, ""PbO_mol_frac"": 0.1532364463806152, ""RO_mol_frac"": 0.1532364463806152, ""SiO2_mol_frac"": 0.0931307792663574}",63500000000.0,4676.000118255615,,,,,,,,"{""dataset"": ""sciglass_scigk_sample"", ""row_index"": 26, ""notes"": ""SciGlass SciGK.csv; cite EPAM/drcassar + license""}"
SG-216-20137,SG-216-20137,germanate,"{""GeO2_mol_frac"": 0.7621950531005859, ""Na2O_mol_frac"": 0.1074695014953613, ""SiO2_mol_frac"": 0.1074695014953613}",70300003051.75781,3898.0000019073486,,,,,,,,"{""dataset"": ""sciglass_scigk_sample"", ""row_index"": 27, ""notes"": ""SciGlass SciGK.csv; cite EPAM/drcassar + license""}"
SG-216-20139,SG-216-20139,germanate,"{""GeO2_mol_frac"": 0.7225434112548829, ""Na2O_mol_frac"": 0.1018786239624023, ""SiO2_mol_frac"": 0.1018786239624023}",67900001525.87891,3950.000047683716,,,,,,,,"{""dataset"": ""sciglass_scigk_sample"", ""row_index"": 28, ""notes"": ""SciGlass SciGK.csv; cite EPAM/drcassar + license""}"
SG-216-20140,SG-216-20140,germanate,"{""GeO2_mol_frac"": 0.70126220703125, ""Na2O_mol_frac"": 0.0988779830932617, ""SiO2_mol_frac"": 0.0988779830932617}",66900001525.87891,3999.000072479248,,,,,,,,"{""dataset"": ""sciglass_scigk_sample"", ""row_index"": 29, ""notes"": ""SciGlass SciGK.csv; cite EPAM/drcassar + license""}"
SG-216-20185,SG-216-20185,germanate,"{""GeO2_mol_frac"": 0.7716049194335938, ""Na2O_mol_frac"": 0.1087963008880615, ""SiO2_mol_frac"": 0.1087963008880615}",71099998474.1211,3911.00001335144,,,,,,,,"{""dataset"": ""sciglass_scigk_sample"", ""row_index"": 30, ""notes"": ""SciGlass SciGK.csv; cite EPAM/drcassar + license""}"
SG-216-20188,SG-216-20188,germanate,"{""GeO2_mol_frac"": 0.7490636444091797, ""Na2O_mol_frac"": 0.1056179809570312, ""SiO2_mol_frac"": 0.1056179809570312}",74099998474.1211,4105.999946594238,,,,,,,,"{""dataset"": ""sciglass_scigk_sample"", ""row_index"": 31, ""notes"": ""SciGlass SciGK.csv; cite EPAM/drcassar + license""}"
SG-216-20190,SG-216-20190,germanate,"{""GeO2_mol_frac"": 0.7278020477294922, ""Na2O_mol_frac"": 0.102620096206665, ""SiO2_mol_frac"": 0.102620096206665}",75599998474.1211,4239.999771118164,,,,,,,,"{""dataset"": ""sciglass_scigk_sample"", ""row_index"": 32, ""notes"": ""SciGlass SciGK.csv; cite EPAM/drcassar + license""}"
SG-216-20191,SG-216-20191,germanate,"{""GeO2_mol_frac"": 0.7142857360839844, ""Na2O_mol_frac"": 0.1007142925262451, ""SiO2_mol_frac"": 0.1007142925262451}",76199996948.24219,4326.000213623047,,,,,,,,"{""dataset"": ""sciglass_scigk_sample"", ""row_index"": 33, ""notes"": ""SciGlass SciGK.csv; cite EPAM/drcassar + license""}"
SG-216-20192,SG-216-20192,germanate,"{""GeO2_mol_frac"": 0.6988120269775391, ""Na2O_mol_frac"": 0.0985324954986572, ""SiO2_mol_frac"": 0.0985324954986572}",76699996948.24219,4412.000179290772,,,,,,,,"{""dataset"": ""sciglass_scigk_sample"", ""row_index"": 34, ""notes"": ""SciGlass SciGK.csv; cite EPAM/drcassar + license""}"
SG-216-20193,SG-216-20193,germanate,"{""GeO2_mol_frac"": 0.6825938415527344, ""Na2O_mol_frac"": 0.0962457370758056, ""SiO2_mol_frac"": 0.0962457370758056}",77900001525.8789,4513.000011444092,,,,,,,,"{""dataset"": ""sciglass_scigk_sample"", ""row_index"": 35, ""notes"": ""SciGlass SciGK.csv; cite EPAM/drcassar + license""}"
SG-216-20195,SG-216-20195,germanate,"{""GeO2_mol_frac"": 0.6418485260009765, ""Na2O_mol_frac"": 0.0905006504058838, ""SiO2_mol_frac"": 0.0905006504058838}",83199996948.24219,4862.99991607666,,,,,,,,"{""dataset"": ""sciglass_scigk_sample"", ""row_index"": 36, ""notes"": ""SciGlass SciGK.csv; cite EPAM/drcassar + license""}"
SG-216-20196,SG-216-20196,germanate,"{""GeO2_mol_frac"": 0.7722007751464843, ""Na2O_mol_frac"": 0.1088803100585937, ""SiO2_mol_frac"": 0.1088803100585937, ""WO3_mol_frac"": 0.0100386106967926}",69900001525.8789,3874.000072479248,,,,,,,,"{""dataset"": ""sciglass_scigk_sample"", ""row_index"": 37, ""notes"": ""SciGlass SciGK.csv; cite EPAM/drcassar + license""}"
SG-216-20197,SG-216-20197,germanate,"{""GeO2_mol_frac"": 0.7633587646484375, ""Na2O_mol_frac"": 0.107633581161499, ""SiO2_mol_frac"": 0.107633581161499, ""WO3_mol_frac"": 0.0213740444183349}",68699996948.24219,3915.9998893737793,,,,,,,,"{""dataset"": ""sciglass_scigk_sample"", ""row_index"": 38, ""notes"": ""SciGlass SciGK.csv; cite EPAM/drcassar + license""}"
SG-216-20198,SG-216-20198,germanate,"{""GeO2_mol_frac"": 0.755287094116211, ""Na2O_mol_frac"": 0.1064954757690429, ""SiO2_mol_frac"": 0.1064954757690429, ""WO3_mol_frac"": 0.0317220568656921}",67599998474.12109,3904.0000438690186,,,,,,,,"{""dataset"": ""sciglass_scigk_sample"", ""row_index"": 39, ""notes"": ""SciGlass SciGK.csv; cite EPAM/drcassar + license""}"
SG-216-20199,SG-216-20199,germanate,"{""GeO2_mol_frac"": 0.7457121276855468, ""Na2O_mol_frac"": 0.1051454067230224, ""SiO2_mol_frac"": 0.1051454067230224, ""WO3_mol_frac"": 0.0439970159530639}",66500000000.0,3897.0000743865967,,,,,,,,"{""dataset"": ""sciglass_scigk_sample"", ""row_index"": 40, ""notes"": ""SciGlass SciGK.csv; cite EPAM/drcassar + license""}"
SG-216-20200,SG-216-20200,germanate,"{""GeO2_mol_frac"": 0.7369196319580078, ""Na2O_mol_frac"": 0.103905668258667, ""SiO2_mol_frac"": 0.103905668258667, ""WO3_mol_frac"": 0.0552689743041992}",65599998474.12109,3888.000011444092,,,,,,,,"{""dataset"": ""sciglass_scigk_sample"", ""row_index"": 41, ""notes"": ""SciGlass SciGK.csv; cite EPAM/drcassar + license""}"
SG-216-20201,SG-216-20201,germanate,"{""GeO2_mol_frac"": 0.7278020477294922, ""Na2O_mol_frac"": 0.102620096206665, ""SiO2_mol_frac"": 0.102620096206665, ""WO3_mol_frac"": 0.0669577884674072}",65400001525.87891,3877.000093460083,,,,,,,,"{""dataset"": ""sciglass_scigk_sample"", ""row_index"": 42, ""notes"": ""SciGlass SciGK.csv; cite EPAM/drcassar + license""}"
SG-216-20202,SG-216-20202,germanate,"{""GeO2_mol_frac"": 0.7082152557373047, ""Na2O_mol_frac"": 0.099858341217041, ""SiO2_mol_frac"": 0.099858341217041, ""WO3_mol_frac"": 0.0920679855346679}",63200000762.93945,3832.0000171661377,,,,,,,,"{""dataset"": ""sciglass_scigk_sample"", ""row_index"": 43, ""notes"": ""SciGlass SciGK.csv; cite EPAM/drcassar + license""}"
SG-217-20117,SG-217-20117,germanate,"{""GeO2_mol_frac"": 0.8189987182617188, ""Na2O_mol_frac"": 0.0905006408691406, ""SiO2_mol_frac"": 0.0905006408691406}",66800003051.75781,3809.999942779541,,,,,,,,"{""dataset"": ""sciglass_scigk_sample"", ""row_index"": 44, ""notes"": ""SciGlass SciGK.csv; cite EPAM/drcassar + license""}"
SG-217-20118,SG-217-20118,germanate,"{""GeO2_mol_frac"": 0.82560302734375, ""Na2O_mol_frac"": 0.0871985244750976, ""SiO2_mol_frac"": 0.0871985244750976}",65800003051.75781,3811.000108718872,,,,,,,,"{""dataset"": ""sciglass_scigk_sample"", ""row_index"": 45, ""notes"": ""SciGlass SciGK.csv; cite EPAM/drcassar + license""}"
SG-217-20119,SG-217-20119,germanate,"{""GeO2_mol_frac"": 0.8322427368164063, ""Na2O_mol_frac"": 0.0838786506652832, ""SiO2_mol_frac"": 0.0838786506652832}",64699996948.24219,3813.999891281128,,,,,,,,"{""dataset"": ""sciglass_scigk_sample"", ""row_index"": 46, ""notes"": ""SciGlass SciGK.csv; cite EPAM/drcassar + license""}"
SG-217-20120,SG-217-20120,germanate,"{""GeO2_mol_frac"": 0.8374639892578125, ""Na2O_mol_frac"": 0.08126802444458, ""SiO2_mol_frac"": 0.08126802444458}",63799999237.06055,3809.000015258789,,,,,,,,"{""dataset"": ""sciglass_scigk_sample"", ""row_index"": 47, ""notes"": ""SciGlass SciGK.csv; cite EPAM/drcassar + license""}"
SG-217-20121,SG-217-20121,germanate,"{""GeO2_mol_frac"": 0.8432463073730468, ""Na2O_mol_frac"": 0.0783768796920776, ""SiO2_mol_frac"": 0.0783768796920776}",62500000000.0,3799.999952316284,,,,,,,,"{""dataset"": ""sciglass_scigk_sample"", ""row_index"": 48, ""notes"": ""SciGlass SciGK.csv; cite EPAM/drcassar + license""}"
SG-217-20113,SG-217-20113,germanate,"{""GeO2_mol_frac"": 0.78684814453125, ""Na2O_mol_frac"": 0.1065759658813476, ""SiO2_mol_frac"": 0.1065759658813476}",70500000000.0,3801.0001182556152,,,,,,,,"{""dataset"": ""sciglass_scigk_sample"", ""row_index"": 49, ""notes"": ""SciGlass SciGK.csv; cite EPAM/drcassar + license""}"
SG-217-20114,SG-217-20114,germanate,"{""GeO2_mol_frac"": 0.7953555297851562, ""Na2O_mol_frac"": 0.1023222064971923, ""SiO2_mol_frac"": 0.1023222064971923}",69500000000.0,3802.999973297119,,,,,,,,"{""dataset"": ""sciglass_scigk_sample"", ""row_index"": 50, ""notes"": ""SciGlass SciGK.csv; cite EPAM/drcassar + license""}"
SG-217-20115,SG-217-20115,germanate,"{""GeO2_mol_frac"": 0.8043025207519531, ""Na2O_mol_frac"": 0.0978487110137939, ""SiO2_mol_frac"": 0.0978487110137939}",68699996948.24219,3803.999900817871,,,,,,,,"{""dataset"": ""sciglass_scigk_sample"", ""row_index"": 51, ""notes"": ""SciGlass SciGK.csv; cite EPAM/drcassar + license""}"
SG-217-20116,SG-217-20116,germanate,"{""GeO2_mol_frac"": 0.8114973449707031, ""Na2O_mol_frac"": 0.0942513465881347, ""SiO2_mol_frac"": 0.0942513465881347}",67599998474.12109,3806.999921798706,,,,,,,,"{""dataset"": ""sciglass_scigk_sample"", ""row_index"": 52, ""notes"": ""SciGlass SciGK.csv; cite EPAM/drcassar + license""}"
SG-217-20122,SG-217-20122,germanate,"{""GeO2_mol_frac"": 0.848223876953125, ""Na2O_mol_frac"": 0.0758880519866943, ""SiO2_mol_frac"": 0.0758880519866943}",61400001525.87891,3796.999931335449,,,,,,,,"{""dataset"": ""sciglass_scigk_sample"", ""row_index"": 53, ""notes"": ""SciGlass SciGK.csv; cite EPAM/drcassar + license""}"
SG-217-20123,SG-217-20123,germanate,"{""GeO2_mol_frac"": 0.853125, ""Na2O_mol_frac"": 0.0734375, ""SiO2_mol_frac"": 0.0734375}",60000000000.0,3789.0000343322754,,,,,,,,"{""dataset"": ""sciglass_scigk_sample"", ""row_index"": 54, ""notes"": ""SciGlass SciGK.csv; cite EPAM/drcassar + license""}"
SG-217-20124,SG-217-20124,germanate,"{""GeO2_mol_frac"": 0.8569979858398438, ""Na2O_mol_frac"": 0.0715010166168212, ""SiO2_mol_frac"": 0.0715010166168212}",59900001525.87891,3786.999940872192,,,,,,,,"{""dataset"": ""sciglass_scigk_sample"", ""row_index"": 55, ""notes"": ""SciGlass SciGK.csv; cite EPAM/drcassar + license""}"
SG-217-20125,SG-217-20125,germanate,"{""GeO2_mol_frac"": 0.8621701049804688, ""Na2O_mol_frac"": 0.0689149570465088, ""SiO2_mol_frac"": 0.0689149570465088}",58200000762.93945,3775.000095367432,,,,,,,,"{""dataset"": ""sciglass_scigk_sample"", ""row_index"": 56, ""notes"": ""SciGlass SciGK.csv; cite EPAM/drcassar + license""}"
SG-217-20126,SG-217-20126,germanate,"{""GeO2_mol_frac"": 0.8664140319824218, ""Na2O_mol_frac"": 0.0667929887771606, ""SiO2_mol_frac"": 0.0667929887771606}",57400001525.87891,3767.999887466431,,,,,,,,"{""dataset"": ""sciglass_scigk_sample"", ""row_index"": 57, ""notes"": ""SciGlass SciGK.csv; cite EPAM/drcassar + license""}"
SG-217-20163,SG-217-20163,germanate,"{""GeO2_mol_frac"": 0.6635700225830078, ""Na2O_mol_frac"": 0.0935633754730224, ""SiO2_mol_frac"": 0.0935633754730224}",53599998474.121086,4098.999977111816,,,,,,,,"{""dataset"": ""sciglass_scigk_sample"", ""row_index"": 58, ""notes"": ""SciGlass SciGK.csv; cite EPAM/drcassar + license""}"
SG-217-20164,SG-217-20164,germanate,"{""GeO2_mol_frac"": 0.6410256195068359, ""Na2O_mol_frac"": 0.0903846168518066, ""SiO2_mol_frac"": 0.0903846168518066}",51000000000.0,4151.9999504089365,,,,,,,,"{""dataset"": ""sciglass_scigk_sample"", ""row_index"": 59, ""notes"": ""SciGlass SciGK.csv; cite EPAM/drcassar + license""}"
SG-217-20165,SG-217-20165,germanate,"{""GeO2_mol_frac"": 0.6157635116577149, ""Na2O_mol_frac"": 0.0868226623535156, ""SiO2_mol_frac"": 0.0868226623535156}",49700000762.93945,4179.999828338623,,,,,,,,"{""dataset"": ""sciglass_scigk_sample"", ""row_index"": 60, ""notes"": ""SciGlass SciGK.csv; cite EPAM/drcassar + license""}"
SG-217-20166,SG-217-20166,germanate,"{""GeO2_mol_frac"": 0.5580356979370117, ""Na2O_mol_frac"": 0.0786830329895019, ""SiO2_mol_frac"": 0.0786830329895019}",45299999237.06055,4340.000152587891,,,,,,,,"{""dataset"": ""sciglass_scigk_sample"", ""row_index"": 61, ""notes"": ""SciGlass SciGK.csv; cite EPAM/drcassar + license""}"
SG-217-20167,SG-217-20167,germanate,"{""GeO2_mol_frac"": 0.524109001159668, ""Na2O_mol_frac"": 0.0738993740081787, ""SiO2_mol_frac"": 0.0738993740081787}",42900001525.87891,4418.000221252441,,,,,,,,"{""dataset"": ""sciglass_scigk_sample"", ""row_index"": 62, ""notes"": ""SciGlass SciGK.csv; cite EPAM/drcassar + license""}"
SG-217-20168,SG-217-20168,germanate,"{""GeO2_mol_frac"": 0.486144905090332, ""Na2O_mol_frac"": 0.0685464286804199, ""SiO2_mol_frac"": 0.0685464286804199}",41099998474.121086,4500.0,,,,,,,,"{""dataset"": ""sciglass_scigk_sample"", ""row_index"": 63, ""notes"": ""SciGlass SciGK.csv; cite EPAM/drcassar + license""}"
SG-217-20169,SG-217-20169,germanate,"{""GeO2_mol_frac"": 0.4432624053955078, ""Na2O_mol_frac"": 0.0625, ""SiO2_mol_frac"": 0.0625}",39000000000.0,4583.000183105469,,,,,,,,"{""dataset"": ""sciglass_scigk_sample"", ""row_index"": 64, ""notes"": ""SciGlass SciGK.csv; cite EPAM/drcassar + license""}"
SG-217-20170,SG-217-20170,germanate,"{""GeO2_mol_frac"": 0.3946329879760742, ""Na2O_mol_frac"": 0.055643253326416, ""SiO2_mol_frac"": 0.055643253326416}",36500000000.0,4668.000221252441,,,,,,,,"{""dataset"": ""sciglass_scigk_sample"", ""row_index"": 65, ""notes"": ""SciGlass SciGK.csv; cite EPAM/drcassar + license""}"
SG-217-20171,SG-217-20171,germanate,"{""GeO2_mol_frac"": 0.3380662536621093, ""Na2O_mol_frac"": 0.0476673412322998, ""SiO2_mol_frac"": 0.0476673412322998}",35000000000.0,4750.0,,,,,,,,"{""dataset"": ""sciglass_scigk_sample"", ""row_index"": 66, ""notes"": ""SciGlass SciGK.csv; cite EPAM/drcassar + license""}"
SG-217-20172,SG-217-20172,other,"{""GeO2_mol_frac"": 0.2741228103637695, ""Na2O_mol_frac"": 0.038651316165924, ""SiO2_mol_frac"": 0.038651316165924}",32900001525.878906,4822.999954223633,,,,,,,,"{""dataset"": ""sciglass_scigk_sample"", ""row_index"": 67, ""notes"": ""SciGlass SciGK.csv; cite EPAM/drcassar + license""}"
SG-217-20173,SG-217-20173,germanate,"{""Bi2O3_mol_frac"": 0.0054305660724639, ""GeO2_mol_frac"": 0.7757951354980469, ""Na2O_mol_frac"": 0.1093871212005615, ""SiO2_mol_frac"": 0.1093871212005615}",68300003051.75781,3819.999933242798,,,,,,,,"{""dataset"": ""sciglass_scigk_sample"", ""row_index"": 68, ""notes"": ""SciGlass SciGK.csv; cite EPAM/drcassar + license""}"
SG-217-20174,SG-217-20174,germanate,"{""Bi2O3_mol_frac"": 0.01080246925354, ""GeO2_mol_frac"": 0.7716049194335938, ""Na2O_mol_frac"": 0.1087963008880615, ""SiO2_mol_frac"": 0.1087963008880615}",68000000000.0,3868.000030517578,,,,,,,,"{""dataset"": ""sciglass_scigk_sample"", ""row_index"": 69, ""notes"": ""SciGlass SciGK.csv; cite EPAM/drcassar + license""}"
SG-217-20175,SG-217-20175,germanate,"{""Bi2O3_mol_frac"": 0.0221205186843872, ""GeO2_mol_frac"": 0.7627764892578125, ""Na2O_mol_frac"": 0.1075514888763427, ""SiO2_mol_frac"": 0.1075514888763427}",66800003051.75781,3980.9999465942383,,,,,,,,"{""dataset"": ""sciglass_scigk_sample"", ""row_index"": 70, ""notes"": ""SciGlass SciGK.csv; cite EPAM/drcassar + license""}"
SG-217-20176,SG-217-20176,germanate,"{""Bi2O3_mol_frac"": 0.0346385550498962, ""GeO2_mol_frac"": 0.7530120849609375, ""Na2O_mol_frac"": 0.1061747074127197, ""SiO2_mol_frac"": 0.1061747074127197}",67199996948.24219,4010.000228881836,,,,,,,,"{""dataset"": ""sciglass_scigk_sample"", ""row_index"": 71, ""notes"": ""SciGlass SciGK.csv; cite EPAM/drcassar + license""}"
SG-217-20177,SG-217-20177,germanate,"{""Bi2O3_mol_frac"": 0.0482553815841674, ""GeO2_mol_frac"": 0.7423905181884766, ""Na2O_mol_frac"": 0.1046770668029785, ""SiO2_mol_frac"": 0.1046770668029785}",66199996948.24219,4164.999961853027,,,,,,,,"{""dataset"": ""sciglass_scigk_sample"", ""row_index"": 72, ""notes"": ""SciGlass SciGK.csv; cite EPAM/drcassar + license""}"
SG-217-20178,SG-217-20178,germanate,"{""Bi2O3_mol_frac"": 0.0803443431854248, ""GeO2_mol_frac"": 0.7173601531982422, ""Na2O_mol_frac"": 0.1011477851867675, ""SiO2_mol_frac"": 0.1011477851867675}",65500000000.0,4289.999961853027,,,,,,,,"{""dataset"": ""sciglass_scigk_sample"", ""row_index"": 73, ""notes"": ""SciGlass SciGK.csv; cite EPAM/drcassar + license""}"
SG-217-20179,SG-217-20179,germanate,"{""Bi2O3_mol_frac"": 0.0990864276885986, ""GeO2_mol_frac"": 0.7027406311035156, ""Na2O_mol_frac"": 0.0990864276885986, ""SiO2_mol_frac"": 0.0990864276885986}",64699996948.24219,4553.999900817871,,,,,,,,"{""dataset"": ""sciglass_scigk_sample"", ""row_index"": 74, ""notes"": ""SciGlass SciGK.csv; cite EPAM/drcassar + license""}"
SG-217-20180,SG-217-20180,germanate,"{""Bi2O3_mol_frac"": 0.1066202068328857, ""GeO2_mol_frac"": 0.6968640899658203, ""Na2O_mol_frac"": 0.0982578372955322, ""SiO2_mol_frac"": 0.0982578372955322}",64500000000.0,4703.999996185303,,,,,,,,"{""dataset"": ""sciglass_scigk_sample"", ""row_index"": 75, ""notes"": ""SciGlass SciGK.csv; cite EPAM/drcassar + license""}"
SG-217-20181,SG-217-20181,germanate,"{""Bi2O3_mol_frac"": 0.1430481243133544, ""GeO2_mol_frac"": 0.6684491729736328, ""Na2O_mol_frac"": 0.0942513370513916, ""SiO2_mol_frac"": 0.0942513370513916}",63900001525.87891,4783.999919891357,,,,,,,,"{""dataset"": ""sciglass_scigk_sample"", ""row_index"": 76, ""notes"": ""SciGlass SciGK.csv; cite EPAM/drcassar + license""}"
SG-217-20182,SG-217-20182,germanate,"{""Bi2O3_mol_frac"": 0.1691510009765625, ""GeO2_mol_frac"": 0.6480880737304687, ""Na2O_mol_frac"": 0.0913804244995117, ""SiO2_mol_frac"": 0.0913804244995117}",63700000762.93945,5110.000133514404,,,,,,,,"{""dataset"": ""sciglass_scigk_sample"", ""row_index"": 77, ""notes"": ""SciGlass SciGK.csv; cite EPAM/drcassar + license""}"
SG-217-20183,SG-217-20183,germanate,"{""Bi2O3_mol_frac"": 0.1992504692077636, ""GeO2_mol_frac"": 0.6246096038818361, ""Na2O_mol_frac"": 0.088069953918457, ""SiO2_mol_frac"": 0.088069953918457}",63400001525.87891,5306.000232696533,,,,,,,,"{""dataset"": ""sciglass_scigk_sample"", ""row_index"": 78, ""notes"": ""SciGlass SciGK.csv; cite EPAM/drcassar + license""}"
SG-217-20184,SG-217-20184,germanate,"{""Bi2O3_mol_frac"": 0.234169635772705, ""GeO2_mol_frac"": 0.5973715591430664, ""Na2O_mol_frac"": 0.084229393005371, ""SiO2_mol_frac"": 0.084229393005371}",62500000000.0,5684.999942779541,,,,,,,,"{""dataset"": ""sciglass_scigk_sample"", ""row_index"": 79, ""notes"": ""SciGlass SciGK.csv; cite EPAM/drcassar + license""}"
SG-218-20108,SG-218-20108,germanate,"{""GeO2_mol_frac"": 0.7137758636474609, ""Na2O_mol_frac"": 0.1006423950195312, ""SiO2_mol_frac"": 0.1855817222595215}",70400001525.8789,3714.999914169312,,,,,,,,"{""dataset"": ""sciglass_scigk_sample"", ""row_index"": 80, ""notes"": ""SciGlass SciGK.csv; cite EPAM/drcassar + license""}"
SG-218-20109,SG-218-20109,germanate,"{""GeO2_mol_frac"": 0.677966079711914, ""Na2O_mol_frac"": 0.0955932235717773, ""SiO2_mol_frac"": 0.2264406776428222}",70300003051.75781,3611.999988555908,,,,,,,,"{""dataset"": ""sciglass_scigk_sample"", ""row_index"": 81, ""notes"": ""SciGlass SciGK.csv; cite EPAM/drcassar + license""}"
SG-218-20110,SG-218-20110,germanate,"{""GeO2_mol_frac"": 0.6116207885742189, ""Na2O_mol_frac"": 0.0862385368347168, ""SiO2_mol_frac"": 0.3021406745910645}",69800003051.75781,3457.0000171661377,,,,,,,,"{""dataset"": ""sciglass_scigk_sample"", ""row_index"": 82, ""notes"": ""SciGlass SciGK.csv; cite EPAM/drcassar + license""}"
SG-218-20111,SG-218-20111,germanate,"{""GeO2_mol_frac"": 0.5685048675537109, ""Na2O_mol_frac"": 0.0801591873168945, ""SiO2_mol_frac"": 0.3513359832763671}",69199996948.24219,3368.000030517578,,,,,,,,"{""dataset"": ""sciglass_scigk_sample"", ""row_index"": 83, ""notes"": ""SciGlass SciGK.csv; cite EPAM/drcassar + license""}"
SG-218-20112,SG-218-20112,germanate,"{""GeO2_mol_frac"": 0.5379236221313477, ""Na2O_mol_frac"": 0.0758472347259521, ""SiO2_mol_frac"": 0.3862291717529297}",68099998474.12109,3298.0000972747803,,,,,,,,"{""dataset"": ""sciglass_scigk_sample"", ""row_index"": 84, ""notes"": ""SciGlass SciGK.csv; cite EPAM/drcassar + license""}"
SG-218-20127,SG-218-20127,germanate,"{""GeO2_mol_frac"": 0.7496251678466797, ""Na2O_mol_frac"": 0.1056971549987793, ""SiO2_mol_frac"": 0.1056971549987793, ""ZrO2_mol_frac"": 0.0389805102348327}",69500000000.0,3812.999963760376,,,,,,,,"{""dataset"": ""sciglass_scigk_sample"", ""row_index"": 85, ""notes"": ""SciGlass SciGK.csv; cite EPAM/drcassar + license""}"
SG-210-20034,SG-210-20034,silicate,"{""GeO2_mol_frac"": 0.1050000095367431, ""K2O_mol_frac"": 0.0210000014305114, ""Li2O_mol_frac"": 0.2320000267028809, ""Na2O_mol_frac"": 0.0320000028610229, ""SiO2_mol_frac"": 0.5260000228881836, ""ZrO2_mol_frac"": 0.0840000057220459}",88800003051.75781,2819.999933242798,,,,,,,,"{""dataset"": ""sciglass_scigk_sample"", ""row_index"": 86, ""notes"": ""SciGlass SciGK.csv; cite EPAM/drcassar + license""}"
SG-210-20035,SG-210-20035,silicate,"{""GeO2_mol_frac"": 0.1039999961853027, ""K2O_mol_frac"": 0.0209999990463256, ""Li2O_mol_frac"": 0.23, ""Na2O_mol_frac"": 0.0309999990463256, ""SiO2_mol_frac"": 0.5209999847412109, ""ZrO2_mol_frac"": 0.0830000019073486}",90500000000.0,2917.9999828338623,,,,,,,,"{""dataset"": ""sciglass_scigk_sample"", ""row_index"": 87, ""notes"": ""SciGlass SciGK.csv; cite EPAM/drcassar + license""}"
SG-210-20036,SG-210-20036,silicate,"{""GeO2_mol_frac"": 0.1, ""K2O_mol_frac"": 0.02, ""Li2O_mol_frac"": 0.22, ""Na2O_mol_frac"": 0.03, ""SiO2_mol_frac"": 0.5, ""ZrO2_mol_frac"": 0.08}",101000000000.0,3482.0001125335693,,,,,,,,"{""dataset"": ""sciglass_scigk_sample"", ""row_index"": 88, ""notes"": ""SciGlass SciGK.csv; cite EPAM/drcassar + license""}"
SG-210-20037,SG-210-20037,silicate,"{""GeO2_mol_frac"": 0.095, ""K2O_mol_frac"": 0.0189999997615814, ""Li2O_mol_frac"": 0.2089999961853027, ""Na2O_mol_frac"": 0.0279999995231628, ""SiO2_mol_frac"": 0.4729999923706054, ""ZrO2_mol_frac"": 0.0759999990463256}",108000000000.0,3892.999887466431,,,,,,,,"{""dataset"": ""sciglass_scigk_sample"", ""row_index"": 89, ""notes"": ""SciGlass SciGK.csv; cite EPAM/drcassar + license""}"
SG-210-20038,SG-210-20038,silicate,"{""GeO2_mol_frac"": 0.0889999961853027, ""K2O_mol_frac"": 0.0179999995231628, ""Li2O_mol_frac"": 0.1970000076293945, ""Na2O_mol_frac"": 0.0270000004768371, ""SiO2_mol_frac"": 0.4470000076293945, ""ZrO2_mol_frac"": 0.0719999980926513}",115000000000.0,4335.000038146973,,,,,,,,"{""dataset"": ""sciglass_scigk_sample"", ""row_index"": 90, ""notes"": ""SciGlass SciGK.csv; cite EPAM/drcassar + license""}"
SG-210-20039,SG-210-20039,silicate,"{""GeO2_mol_frac"": 0.105, ""K2O_mol_frac"": 0.0209999990463256, ""Na2O_mol_frac"": 0.2639999961853028, ""SiO2_mol_frac"": 0.5259999847412109, ""ZrO2_mol_frac"": 0.0839999961853027}",70500000000.0,2851.0000705718994,,,,,,,,"{""dataset"": ""sciglass_scigk_sample"", ""row_index"": 91, ""notes"": ""SciGlass SciGK.csv; cite EPAM/drcassar + license""}"
SG-210-20040,SG-210-20040,silicate,"{""GeO2_mol_frac"": 0.1, ""K2O_mol_frac"": 0.02, ""Na2O_mol_frac"": 0.25, ""SiO2_mol_frac"": 0.5, ""ZrO2_mol_frac"": 0.08}",82900001525.8789,3415.99988937378,,,,,,,,"{""dataset"": ""sciglass_scigk_sample"", ""row_index"": 92, ""notes"": ""SciGlass SciGK.csv; cite EPAM/drcassar + license""}"
SG-210-20041,SG-210-20041,silicate,"{""GeO2_mol_frac"": 0.095, ""K2O_mol_frac"": 0.0189999997615814, ""Na2O_mol_frac"": 0.2370000076293945, ""SiO2_mol_frac"": 0.4729999923706054, ""ZrO2_mol_frac"": 0.0759999990463256}",94099998474.1211,3875.999927520752,,,,,,,,"{""dataset"": ""sciglass_scigk_sample"", ""row_index"": 93, ""notes"": ""SciGlass SciGK.csv; cite EPAM/drcassar + license""}"
SG-213-20051,SG-213-20051,germanate,"{""GeO2_mol_frac"": 0.7347537994384765, ""MgO_mol_frac"": 0.0580455541610717, ""Na2O_mol_frac"": 0.1036002922058105, ""RO_mol_frac"": 0.0580455541610717, ""SiO2_mol_frac"": 0.1036002922058105}",72400001525.8789,3789.9999618530273,,,,,,,,"{""dataset"": ""sciglass_scigk_sample"", ""row_index"": 94, ""notes"": ""SciGlass SciGK.csv; cite EPAM/drcassar + license""}"
SG-213-20052,SG-213-20052,germanate,"{""GeO2_mol_frac"": 0.6934812927246093, ""MgO_mol_frac"": 0.1109570026397705, ""Na2O_mol_frac"": 0.0977808570861816, ""RO_mol_frac"": 0.1109570026397705, ""SiO2_mol_frac"": 0.0977808570861816}",73599998474.1211,3740.999937057495,,,,,,,,"{""dataset"": ""sciglass_scigk_sample"", ""row_index"": 95, ""notes"": ""SciGlass SciGK.csv; cite EPAM/drcassar + license""}"
SG-213-20053,SG-213-20053,germanate,"{""GeO2_mol_frac"": 0.6535948181152343, ""MgO_mol_frac"": 0.1620915031433105, ""Na2O_mol_frac"": 0.092156867980957, ""RO_mol_frac"": 0.1620915031433105, ""SiO2_mol_frac"": 0.092156867980957}",75400001525.8789,3697.999954223633,,,,,,,,"{""dataset"": ""sciglass_scigk_sample"", ""row_index"": 96, ""notes"": ""SciGlass SciGK.csv; cite EPAM/drcassar + license""}"
SG-213-20054,SG-213-20054,germanate,"{""CaO_mol_frac"": 0.0823192596435546, ""GeO2_mol_frac"": 0.7158196258544922, ""Na2O_mol_frac"": 0.1009305667877197, ""RO_mol_frac"": 0.0823192596435546, ""SiO2_mol_frac"": 0.1009305667877197}",78099998474.1211,3892.999887466431,,,,,,,,"{""dataset"": ""sciglass_scigk_sample"", ""row_index"": 97, ""notes"": ""SciGlass SciGK.csv; cite EPAM/drcassar + license""}"
SG-213-20055,SG-213-20055,germanate,"{""CaO_mol_frac"": 0.1587926483154297, ""GeO2_mol_frac"": 0.6561679840087891, ""Na2O_mol_frac"": 0.0925196838378906, ""RO_mol_frac"": 0.1587926483154297, ""SiO2_mol_frac"": 0.0925196838378906}",80500000000.0,3869.999885559082,,,,,,,,"{""dataset"": ""sciglass_scigk_sample"", ""row_index"": 98, ""notes"": ""SciGlass SciGK.csv; cite EPAM/drcassar + license""}"
SG-213-20056,SG-213-20056,germanate,"{""CaO_mol_frac"": 0.2309538078308105, ""GeO2_mol_frac"": 0.5998800277709961, ""Na2O_mol_frac"": 0.0845830917358398, ""RO_mol_frac"": 0.2309538078308105, ""SiO2_mol_frac"": 0.0845830917358398}",81599998474.1211,3809.999942779541,,,,,,,,"{""dataset"": ""sciglass_scigk_sample"", ""row_index"": 99, ""notes"": ""SciGlass SciGK.csv; cite EPAM/drcassar + license""}"
SG-213-20057,SG-213-20057,germanate,"{""GeO2_mol_frac"": 0.7347537994384765, ""Na2O_mol_frac"": 0.1036002922058105, ""RO_mol_frac"": 0.0580455541610717, ""SiO2_mol_frac"": 0.1036002922058105, ""ZnO_mol_frac"": 0.0580455541610717}",68599998474.12109,3848.999977111816,,,,,,,,"{""dataset"": ""sciglass_scigk_sample"", ""row_index"": 100, ""notes"": ""SciGlass SciGK.csv; cite EPAM/drcassar + license""}"
SG-213-20058,SG-213-20058,germanate,"{""GeO2_mol_frac"": 0.6896552276611329, ""Na2O_mol_frac"": 0.0972413921356201, ""RO_mol_frac"": 0.1158620738983154, ""SiO2_mol_frac"": 0.0972413921356201, ""ZnO_mol_frac"": 0.1158620738983154}",65599998474.12109,3869.999885559082,,,,,,,,"{""dataset"": ""sciglass_scigk_sample"", ""row_index"": 101, ""notes"": ""SciGlass SciGK.csv; cite EPAM/drcassar + license""}"
SG-213-20059,SG-213-20059,germanate,"{""GeO2_mol_frac"": 0.6459947967529297, ""Na2O_mol_frac"": 0.0910852718353271, ""RO_mol_frac"": 0.1718346214294433, ""SiO2_mol_frac"": 0.0910852718353271, ""ZnO_mol_frac"": 0.1718346214294433}",66099998474.12109,3914.9999618530273,,,,,,,,"{""dataset"": ""sciglass_scigk_sample"", ""row_index"": 102, ""notes"": ""SciGlass SciGK.csv; cite EPAM/drcassar + license""}"
SG-213-20060,SG-213-20060,germanate,"{""GeO2_mol_frac"": 0.6031363296508789, ""Na2O_mol_frac"": 0.0850422191619873, ""RO_mol_frac"": 0.2267792510986328, ""SiO2_mol_frac"": 0.0850422191619873, ""ZnO_mol_frac"": 0.2267792510986328}",66900001525.87891,3973.999977111816,,,,,,,,"{""dataset"": ""sciglass_scigk_sample"", ""row_index"": 103, ""notes"": ""SciGlass SciGK.csv; cite EPAM/drcassar + license""}"
SG-213-20061,SG-213-20061,germanate,"{""GeO2_mol_frac"": 0.5599103927612304, ""Na2O_mol_frac"": 0.0789473676681518, ""RO_mol_frac"": 0.2821948432922364, ""SiO2_mol_frac"": 0.0789473676681518, ""ZnO_mol_frac"": 0.2821948432922364}",68500000000.0,4053.999900817871,,,,,,,,"{""dataset"": ""sciglass_scigk_sample"", ""row_index"": 104, ""notes"": ""SciGlass SciGK.csv; cite EPAM/drcassar + license""}"
SG-213-20062,SG-213-20062,germanate,"{""GeO2_mol_frac"": 0.7440475463867188, ""Na2O_mol_frac"": 0.1049107074737548, ""RO_mol_frac"": 0.0461309480667114, ""SiO2_mol_frac"": 0.1049107074737548, ""SrO_mol_frac"": 0.0461309480667114}",77900001525.8789,3986.999988555908,,,,,,,,"{""dataset"": ""sciglass_scigk_sample"", ""row_index"": 105, ""notes"": ""SciGlass SciGK.csv; cite EPAM/drcassar + license""}"
SG-213-20063,SG-213-20063,germanate,"{""GeO2_mol_frac"": 0.7082152557373047, ""Na2O_mol_frac"": 0.099858341217041, ""RO_mol_frac"": 0.0920679855346679, ""SiO2_mol_frac"": 0.099858341217041, ""SrO_mol_frac"": 0.0920679855346679}",80000000000.0,4076.000213623047,,,,,,,,"{""dataset"": ""sciglass_scigk_sample"", ""row_index"": 106, ""notes"": ""SciGlass SciGK.csv; cite EPAM/drcassar + license""}"
SG-213-20064,SG-213-20064,germanate,"{""GeO2_mol_frac"": 0.6715916442871094, ""Na2O_mol_frac"": 0.0946944236755371, ""RO_mol_frac"": 0.1390194702148437, ""SiO2_mol_frac"": 0.0946944236755371, ""SrO_mol_frac"": 0.1390194702148437}",81000000000.0,4133.999824523926,,,,,,,,"{""dataset"": ""sciglass_scigk_sample"", ""row_index"": 107, ""notes"": ""SciGlass SciGK.csv; cite EPAM/drcassar + license""}"
SG-213-20065,SG-213-20065,germanate,"{""GeO2_mol_frac"": 0.6349206161499024, ""Na2O_mol_frac"": 0.089523811340332, ""RO_mol_frac"": 0.1860317420959472, ""SiO2_mol_frac"": 0.089523811340332, ""SrO_mol_frac"": 0.1860317420959472}",80500000000.0,4158.999919891357,,,,,,,,"{""dataset"": ""sciglass_scigk_sample"", ""row_index"": 108, ""notes"": ""SciGlass SciGK.csv; cite EPAM/drcassar + license""}"
SG-213-20066,SG-213-20066,germanate,"{""GeO2_mol_frac"": 0.5973715591430664, ""Na2O_mol_frac"": 0.084229393005371, ""RO_mol_frac"": 0.234169635772705, ""SiO2_mol_frac"": 0.084229393005371, ""SrO_mol_frac"": 0.234169635772705}",78900001525.8789,4177.999973297119,,,,,,,,"{""dataset"": ""sciglass_scigk_sample"", ""row_index"": 109, ""notes"": ""SciGlass SciGK.csv; cite EPAM/drcassar + license""}"
SG-213-20067,SG-213-20067,germanate,"{""GeO2_mol_frac"": 0.5599103927612304, ""Na2O_mol_frac"": 0.0789473676681518, ""RO_mol_frac"": 0.2821948432922364, ""SiO2_mol_frac"": 0.0789473676681518, ""SrO_mol_frac"": 0.2821948432922364}",76500000000.0,4178.999900817871,,,,,,,,"{""dataset"": ""sciglass_scigk_sample"", ""row_index"": 110, ""notes"": ""SciGlass SciGK.csv; cite EPAM/drcassar + license""}"
SG-213-20068,SG-213-20068,germanate,"{""GeO2_mol_frac"": 0.7513148498535156, ""Na2O_mol_frac"": 0.1059353923797607, ""RO_mol_frac"": 0.0368144249916076, ""SiO2_mol_frac"": 0.1059353923797607}",71599998474.1211,3960.9999656677246,,,,,,,,"{""dataset"": ""sciglass_scigk_sample"", ""row_index"": 111, ""notes"": ""SciGlass SciGK.csv; cite EPAM/drcassar + license""}"
