Repository: rjrevelo/Glass_Ashby_Explorer

# Glass Ashby Explorer

An interactive web application for exploring Ashby diagrams of vitreous materials using data from the SciGlass database.

## Features

- Interactive exploration of glass properties
- Ashby diagrams with multiple physical properties
- Filters by material family
- Tabular data visualization
- Responsive interface with light and dark themes

### Prerequisites

- Python 3.8+
- pip

## Usage

### Run local server

```bash
python scripts/serve_dashboard.py
```

### Generate static dashboards

```bash
python scripts/build_dashboard.py
```

The generated HTML files will be available in the `web/` directory.

## Data Sources

The glass properties data comes from the **SciGlass** database published by EPAM Systems on GitHub under the [ODC Open Database License (ODbL) 1.0](https://opendatacommons.org/licenses/odbl/).

- Repository: https://github.com/epam/SciGlass
- Subset used: ~2,000 glass compositions (MVP sample)
- Derived data (processed CSV) is distributed under the same ODbL license.

## Project Structure

```
├── data/                 # SciGlass data files
├── scripts/              # Processing and generation scripts
├── src/                  # Python source code
├── web/                  # Generated HTML files
├── LICENSE_DATA.md       # Full ODbL license text
└── README.md            # This file
```

File: data/processed/sciglass_scigk_sample.csv (part 1 of 3)
source_id,material_label,notes,SiO2_mol_frac,Na2O_mol_frac,GeO2_mol_frac,E_GPa,rho_kg_m3,family,TiO2_mol_frac,PbO_mol_frac,RO_mol_frac,WO3_mol_frac,Bi2O3_mol_frac,ZrO2_mol_frac,K2O_mol_frac,Li2O_mol_frac,MgO_mol_frac,CaO_mol_frac,ZnO_mol_frac,SrO_mol_frac,B2O3_mol_frac,Al2O3_mol_frac,BaO_mol_frac,alpha_1e6_K,P2O5_mol_frac,FemOn_mol_frac
SG-215-20100,SG-215-20100,SciGlass SciGK.csv; cite EPAM/drcassar + license,0.09791666984558103,0.09791666984558103,0.6944445037841797,53.400001525878906,3661.999940872192,germanate,,,,,,,,,,,,,,,,,,
SG-215-20101,SG-215-20101,SciGlass SciGK.csv; cite EPAM/drcassar + license,0.0948855972290039,0.0948855972290039,0.6729474639892579,56.79999923706055,3742.000102996826,germanate,,,,,,,,,,,,,,,,,,
SG-215-20103,SG-215-20103,SciGlass SciGK.csv; cite EPAM/drcassar + license,0.10879630088806153,0.10879630088806153,0.7716049194335938,70.0,3849.999904632568,germanate,,,,,,,,,,,,,,,,,,
SG-215-20104,SG-215-20104,SciGlass SciGK.csv; cite EPAM/drcassar + license,0.10755148887634275,0.10755148887634275,0.7627764892578125,70.19999694824219,3851.9999980926514,germanate,,,,,,,,,,,,,,,,,,
SG-215-20105,SG-215-20105,SciGlass SciGK.csv; cite EPAM/drcassar + license,0.1063348388671875,0.1063348388671875,0.7541477966308594,70.5,3867.000102996826,germanate,,,,,,,,,,,,,,,,,,
SG-215-20106,SG-215-20106,SciGlass SciGK.csv; cite EPAM/drcassar + license,0.10514540672302246,0.10514540672302246,0.7457121276855468,70.9000015258789,3878.999948501587,germanate,,,,,,,,,,,,,,,,,,
SG-215-20133,SG-215-20133,SciGlass SciGK.csv; cite EPAM/drcassar + license,0.10352422714233399,0.10352422714233399,0.7342143249511719,71.4000015258789,3796.999931335449,germanate,0.058737144470214844,,,,,,,,,,,,,,,,,
SG-215-20134,SG-215-20134,SciGlass SciGK.csv; cite EPAM/drcassar + license,0.09791666984558103,0.09791666984558103,0.6944445037841797,74.0999984741211,3743.99995803833,germanate,0.10972223281860352,,,,,,,,,,,,,,,,,
SG-215-20135,SG-215-20135,SciGlass SciGK.csv; cite EPAM/drcassar + license,0.0908505153656006,0.0908505153656006,0.6443299102783203,72.9000015258789,3684.999942779541,germanate,0.17396907806396483,,,,,,,,,,,,,,,,,
SG-215-20151,SG-215-20151,SciGlass SciGK.csv; cite EPAM/drcassar + license,0.10804597854614258,0.10804597854614258,0.7662835693359376,70.0,3839.999914169312,germanate,,,,,,,,,,,,,,,,,,
SG-215-20152,SG-215-20152,SciGlass SciGK.csv; cite EPAM/drcassar + license,0.10577644348144531,0.10577644348144531,0.7501875305175781,69.0,3818.000078201294,germanate,,,,,,,,,,,,,,,,,,
SG-215-20153,SG-215-20153,SciGlass SciGK.csv; cite EPAM/drcassar + license,0.10352422714233399,0.10352422714233399,0.7342143249511719,68.80000305175781,3805.999994277954,germanate,,,,,,,,,,,,,,,,,,
SG-215-20154,SG-215-20154,SciGlass SciGK.csv; cite EPAM/drcassar + license,0.10093056678771972,0.10093056678771972,0.7158196258544922,69.30000305175781,3805.000066757202,germanate,,,,,,,,,,,,,,,,,,
SG-215-20155,SG-215-20155,SciGlass SciGK.csv; cite EPAM/drcassar + license,0.09818942070007325,0.09818942070007325,0.6963788604736328,70.9000015258789,3825.9999752044682,germanate,,,,,,,,,,,,,,,,,,
SG-215-20156,SG-215-20156,SciGlass SciGK.csv; cite EPAM/drcassar + license,0.09533468246459958,0.09533468246459958,0.6761325073242187,72.19999694824219,3858.000040054321,germanate,,,,,,,,,,,,,,,,,,
SG-215-20157,SG-215-20157,SciGlass SciGK.csv; cite EPAM/drcassar + license,0.09215686798095703,0.09215686798095703,0.6535948181152343,75.0,3904.0000438690186,germanate,,,,,,,,,,,,,,,,,,
SG-216-20142,SG-216-20142,SciGlass SciGK.csv; cite EPAM/drcassar + license,0.10763358116149903,0.10763358116149903,0.7633587646484375,70.69999694824219,3964.999914169312,germanate,,0.021374044418334962,0.021374044418334962,,,,,,,,,,,,,,,
SG-216-20143,SG-216-20143,SciGlass SciGK.csv; cite EPAM/drcassar + license,0.1063348388671875,0.1063348388671875,0.7541477966308594,69.9000015258789,4027.9998779296884,germanate,,0.033182501792907715,0.033182501792907715,,,,,,,,,,,,,,,
SG-216-20144,SG-216-20144,SciGlass SciGK.csv; cite EPAM/drcassar + license,0.10522388458251951,0.10522388458251951,0.7462686157226562,69.5,4091.0000801086426,germanate,,0.04328358173370361,0.04328358173370361,,,,,,,,,,,,,,,
SG-216-20145,SG-216-20145,SciGlass SciGK.csv; cite EPAM/drcassar + license,0.10459941864013672,0.10459941864013672,0.7418398284912109,69.0999984741211,4117.000102996826,germanate,,0.048961424827575685,0.048961424827575685,,,,,,,,,,,,,,,
SG-216-20147,SG-216-20147,SciGlass SciGK.csv; cite EPAM/drcassar + license,0.09950600624084473,0.09950600624084473,0.705716323852539,66.9000015258789,4372.000217437744,germanate,,0.09527171134948731,0.09527171134948731,,,,,,,,,,,,,,,
SG-215-20095,SG-215-20095,SciGlass SciGK.csv; cite EPAM/drcassar + license,0.10804597854614258,0.10804597854614258,0.7662835693359376,67.4000015258789,3828.000068664551,germanate,,,,,,,,,,,,,,,,,,
SG-215-20097,SG-215-20097,SciGlass SciGK.csv; cite EPAM/drcassar + license,0.1060948085784912,0.1060948085784912,0.7524454498291016,65.0999984741211,3798.00009727478,germanate,,,,,,,,,,,,,,,,,,
SG-215-20099,SG-215-20099,SciGlass SciGK.csv; cite EPAM/drcassar + license,0.10129310607910157,0.10129310607910157,0.7183908081054687,56.79999923706055,3700.000047683716,germanate,,,,,,,,,,,,,,,,,,
SG-216-20148,SG-216-20148,SciGlass SciGK.csv; cite EPAM/drcassar + license,0.09922589302062988,0.09922589302062988,0.7037297058105468,66.5,4385.000228881836,germanate,,0.09781842231750489,0.09781842231750489,,,,,,,,,,,,,,,
SG-216-20149,SG-216-20149,SciGlass SciGK.csv; cite EPAM/drcassar + license,0.09456740379333496,0.09456740379333496,0.6706907653808594,65.5,4605.999946594238,germanate,,0.14017437934875487,0.14017437934875487,,,,,,,,,,,,,,,
SG-216-20150,SG-216-20150,SciGlass SciGK.csv; cite EPAM/drcassar + license,0.09313077926635742,0.09313077926635742,0.6605019378662109,63.5,4676.000118255615,germanate,,0.15323644638061523,0.15323644638061523,,,,,,,,,,,,,,,
SG-216-20137,SG-216-20137,SciGlass SciGK.csv; cite EPAM/drcassar + license,0.10746950149536133,0.10746950149536133,0.7621950531005859,70.30000305175781,3898.0000019073486,germanate,,,,,,,,,,,,,,,,,,
SG-216-20139,SG-216-20139,SciGlass SciGK.csv; cite EPAM/drcassar + license,0.10187862396240234,0.10187862396240234,0.7225434112548829,67.9000015258789,3950.000047683716,germanate,,,,,,,,,,,,,,,,,,
SG-216-20140,SG-216-20140,SciGlass SciGK.csv; cite EPAM/drcassar + license,0.09887798309326172,0.09887798309326172,0.70126220703125,66.9000015258789,3999.000072479248,germanate,,,,,,,,,,,,,,,,,,
SG-216-20185,SG-216-20185,SciGlass SciGK.csv; cite EPAM/drcassar + license,0.10879630088806153,0.10879630088806153,0.7716049194335938,71.0999984741211,3911.00001335144,germanate,,,,,,,,,,,,,,,,,,
SG-216-20188,SG-216-20188,SciGlass SciGK.csv; cite EPAM/drcassar + license,0.10561798095703123,0.10561798095703123,0.7490636444091797,74.0999984741211,4105.999946594238,germanate,,,,,,,,,,,,,,,,,,
SG-216-20190,SG-216-20190,SciGlass SciGK.csv; cite EPAM/drcassar + license,0.10262009620666504,0.10262009620666504,0.7278020477294922,75.5999984741211,4239.999771118164,germanate,,,,,,,,,,,,,,,,,,
SG-216-20191,SG-216-20191,SciGlass SciGK.csv; cite EPAM/drcassar + license,0.10071429252624511,0.10071429252624511,0.7142857360839844,76.19999694824219,4326.000213623047,germanate,,,,,,,,,,,,,,,,,,
SG-216-20192,SG-216-20192,SciGlass SciGK.csv; cite EPAM/drcassar + license,0.09853249549865724,0.09853249549865724,0.6988120269775391,76.69999694824219,4412.000179290772,germanate,,,,,,,,,,,,,,,,,,
SG-216-20193,SG-216-20193,SciGlass SciGK.csv; cite EPAM/drcassar + license,0.09624573707580567,0.09624573707580567,0.6825938415527344,77.9000015258789,4513.000011444092,germanate,,,,,,,,,,,,,,,,,,
SG-216-20195,SG-216-20195,SciGlass SciGK.csv; cite EPAM/drcassar + license,0.0905006504058838,0.0905006504058838,0.6418485260009765,83.19999694824219,4862.99991607666,germanate,,,,,,,,,,,,,,,,,,
SG-216-20196,SG-216-20196,SciGlass SciGK.csv; cite EPAM/drcassar + license,0.10888031005859376,0.10888031005859376,0.7722007751464843,69.9000015258789,3874.000072479248,germanate,,,,0.010038610696792604,,,,,,,,,,,,,,
SG-216-20197,SG-216-20197,SciGlass SciGK.csv; cite EPAM/drcassar + license,0.10763358116149903,0.10763358116149903,0.7633587646484375,68.69999694824219,3915.9998893737793,germanate,,,,0.021374044418334962,,,,,,,,,,,,,,
SG-216-20198,SG-216-20198,SciGlass SciGK.csv; cite EPAM/drcassar + license,0.10649547576904297,0.10649547576904297,0.755287094116211,67.5999984741211,3904.0000438690186,germanate,,,,0.03172205686569214,,,,,,,,,,,,,,
SG-216-20199,SG-216-20199,SciGlass SciGK.csv; cite EPAM/drcassar + license,0.10514540672302246,0.10514540672302246,0.7457121276855468,66.5,3897.0000743865967,germanate,,,,0.04399701595306396,,,,,,,,,,,,,,
SG-216-20200,SG-216-20200,SciGlass SciGK.csv; cite EPAM/drcassar + license,0.103905668258667,0.103905668258667,0.7369196319580078,65.5999984741211,3888.000011444092,germanate,,,,0.05526897430419922,,,,,,,,,,,,,,
SG-216-20201,SG-216-20201,SciGlass SciGK.csv; cite EPAM/drcassar + license,0.10262009620666504,0.10262009620666504,0.7278020477294922,65.4000015258789,3877.000093460083,germanate,,,,0.06695778846740723,,,,,,,,,,,,,,
SG-216-20202,SG-216-20202,SciGlass SciGK.csv; cite EPAM/drcassar + license,0.09985834121704101,0.09985834121704101,0.7082152557373047,63.20000076293945,3832.0000171661377,germanate,,,,0.09206798553466797,,,,,,,,,,,,,,
SG-217-20117,SG-217-20117,SciGlass SciGK.csv; cite EPAM/drcassar + license,0.09050064086914063,0.09050064086914063,0.8189987182617188,66.80000305175781,3809.999942779541,germanate,,,,,,,,,,,,,,,,,,
SG-217-20118,SG-217-20118,SciGlass SciGK.csv; cite EPAM/drcassar + license,0.08719852447509766,0.08719852447509766,0.82560302734375,65.80000305175781,3811.000108718872,germanate,,,,,,,,,,,,,,,,,,
SG-217-20119,SG-217-20119,SciGlass SciGK.csv; cite EPAM/drcassar + license,0.0838786506652832,0.0838786506652832,0.8322427368164063,64.69999694824219,3813.999891281128,germanate,,,,,,,,,,,,,,,,,,
SG-217-20120,SG-217-20120,SciGlass SciGK.csv; cite EPAM/drcassar + license,0.08126802444458008,0.08126802444458008,0.8374639892578125,63.79999923706055,3809.000015258789,germanate,,,,,,,,,,,,,,,,,,
SG-217-20121,SG-217-20121,SciGlass SciGK.csv; cite EPAM/drcassar + license,0.07837687969207764,0.07837687969207764,0.8432463073730468,62.5,3799.999952316284,germanate,,,,,,,,,,,,,,,,,,
SG-217-20113,SG-217-20113,SciGlass SciGK.csv; cite EPAM/drcassar + license,0.10657596588134766,0.10657596588134766,0.78684814453125,70.5,3801.0001182556152,germanate,,,,,,,,,,,,,,,,,,
SG-217-20114,SG-217-20114,SciGlass SciGK.csv; cite EPAM/drcassar + license,0.10232220649719238,0.10232220649719238,0.7953555297851562,69.5,3802.999973297119,germanate,,,,,,,,,,,,,,,,,,
SG-217-20115,SG-217-20115,SciGlass SciGK.csv; cite EPAM/drcassar + license,0.09784871101379396,0.09784871101379396,0.8043025207519531,68.69999694824219,3803.999900817871,germanate,,,,,,,,,,,,,,,,,,
SG-217-20116,SG-217-20116,SciGlass SciGK.csv; cite EPAM/drcassar + license,0.09425134658813476,0.09425134658813476,0.8114973449707031,67.5999984741211,3806.999921798706,germanate,,,,,,,,,,,,,,,,,,
SG-217-20122,SG-217-20122,SciGlass SciGK.csv; cite EPAM/drcassar + license,0.07588805198669434,0.07588805198669434,0.848223876953125,61.400001525878906,3796.999931335449,germanate,,,,,,,,,,,,,,,,,,
SG-217-20123,SG-217-20123,SciGlass SciGK.csv; cite EPAM/drcassar + license,0.0734375,0.0734375,0.853125,60.0,3789.0000343322754,germanate,,,,,,,,,,,,,,,,,,
SG-217-20124,SG-217-20124,SciGlass SciGK.csv; cite EPAM/drcassar + license,0.07150101661682129,0.07150101661682129,0.8569979858398438,59.900001525878906,3786.999940872192,germanate,,,,,,,,,,,,,,,,,,
SG-217-20125,SG-217-20125,SciGlass SciGK.csv; cite EPAM/drcassar + license,0.0689149570465088,0.0689149570465088,0.8621701049804688,58.20000076293945,3775.000095367432,germanate,,,,,,,,,,,,,,,,,,
SG-217-20126,SG-217-20126,SciGlass SciGK.csv; cite EPAM/drcassar + license,0.06679298877716064,0.06679298877716064,0.8664140319824218,57.400001525878906,3767.999887466431,germanate,,,,,,,,,,,,,,,,,,
SG-217-20163,SG-217-20163,SciGlass SciGK.csv; cite EPAM/drcassar + license,0.09356337547302246,0.09356337547302246,0.6635700225830078,53.59999847412109,4098.999977111816,germanate,,,,,,,,,,,,,,,,,,
SG-217-20164,SG-217-20164,SciGlass SciGK.csv; cite EPAM/drcassar + license,0.09038461685180664,0.09038461685180664,0.6410256195068359,51.0,4151.9999504089365,germanate,,,,,,,,,,,,,,,,,,
SG-217-20165,SG-217-20165,SciGlass SciGK.csv; cite EPAM/drcassar + license,0.08682266235351563,0.08682266235351563,0.6157635116577149,49.70000076293945,4179.999828338623,germanate,,,,,,,,,,,,,,,,,,
SG-217-20166,SG-217-20166,SciGlass SciGK.csv; cite EPAM/drcassar + license,0.07868303298950195,0.07868303298950195,0.5580356979370117,45.29999923706055,4340.000152587891,germanate,,,,,,,,,,,,,,,,,,
SG-217-20167,SG-217-20167,SciGlass SciGK.csv; cite EPAM/drcassar + license,0.07389937400817871,0.07389937400817871,0.524109001159668,42.900001525878906,4418.000221252441,germanate,,,,,,,,,,,,,,,,,,
SG-217-20168,SG-217-20168,SciGlass SciGK.csv; cite EPAM/drcassar + license,0.06854642868041992,0.06854642868041992,0.48614490509033204,41.09999847412109,4500.0,germanate,,,,,,,,,,,,,,,,,,
SG-217-20169,SG-217-20169,SciGlass SciGK.csv; cite EPAM/drcassar + license,0.0625,0.0625,0.4432624053955078,39.0,4583.000183105469,germanate,,,,,,,,,,,,,,,,,,
SG-217-20170,SG-217-20170,SciGlass SciGK.csv; cite EPAM/drcassar + license,0.055643253326416016,0.055643253326416016,0.3946329879760742,36.5,4668.000221252441,germanate,,,,,,,,,,,,,,,,,,
SG-217-20171,SG-217-20171,SciGlass SciGK.csv; cite EPAM/drcassar + license,0.047667341232299806,0.047667341232299806,0.33806625366210935,35.0,4750.0,germanate,,,,,,,,,,,,,,,,,,
SG-217-20172,SG-217-20172,SciGlass SciGK.csv; cite EPAM/drcassar + license,0.03865131616592407,0.03865131616592407,0.27412281036376956,32.900001525878906,4822.999954223633,other,,,,,,,,,,,,,,,,,,
SG-217-20173,SG-217-20173,SciGlass SciGK.csv; cite EPAM/drcassar + license,0.10938712120056153,0.10938712120056153,0.7757951354980469,68.30000305175781,3819.999933242798,germanate,,,,,0.005430566072463989,,,,,,,,,,,,,
SG-217-20174,SG-217-20174,SciGlass SciGK.csv; cite EPAM/drcassar + license,0.10879630088806153,0.10879630088806153,0.7716049194335938,68.0,3868.000030517578,germanate,,,,,0.010802469253540038,,,,,,,,,,,,,
SG-217-20175,SG-217-20175,SciGlass SciGK.csv; cite EPAM/drcassar + license,0.10755148887634275,0.10755148887634275,0.7627764892578125,66.80000305175781,3980.9999465942383,germanate,,,,,0.022120518684387205,,,,,,,,,,,,,
SG-217-20176,SG-217-20176,SciGlass SciGK.csv; cite EPAM/drcassar + license,0.10617470741271973,0.10617470741271973,0.7530120849609375,67.19999694824219,4010.000228881836,germanate,,,,,0.03463855504989624,,,,,,,,,,,,,
SG-217-20177,SG-217-20177,SciGlass SciGK.csv; cite EPAM/drcassar + license,0.10467706680297852,0.10467706680297852,0.7423905181884766,66.19999694824219,4164.999961853027,germanate,,,,,0.04825538158416748,,,,,,,,,,,,,
SG-217-20178,SG-217-20178,SciGlass SciGK.csv; cite EPAM/drcassar + license,0.10114778518676758,0.10114778518676758,0.7173601531982422,65.5,4289.999961853027,germanate,,,,,0.0803443431854248,,,,,,,,,,,,,
SG-217-20179,SG-217-20179,SciGlass SciGK.csv; cite EPAM/drcassar + license,0.09908642768859863,0.09908642768859863,0.7027406311035156,64.69999694824219,4553.999900817871,germanate,,,,,0.09908642768859863,,,,,,,,,,,,,
SG-217-20180,SG-217-20180,SciGlass SciGK.csv; cite EPAM/drcassar + license,0.09825783729553224,0.09825783729553224,0.6968640899658203,64.5,4703.999996185303,germanate,,,,,0.10662020683288574,,,,,,,,,,,,,
SG-217-20181,SG-217-20181,SciGlass SciGK.csv; cite EPAM/drcassar + license,0.0942513370513916,0.0942513370513916,0.6684491729736328,63.900001525878906,4783.999919891357,germanate,,,,,0.14304812431335448,,,,,,,,,,,,,
SG-217-20182,SG-217-20182,SciGlass SciGK.csv; cite EPAM/drcassar + license,0.09138042449951173,0.09138042449951173,0.6480880737304687,63.70000076293945,5110.000133514404,germanate,,,,,0.1691510009765625,,,,,,,,,,,,,
SG-217-20183,SG-217-20183,SciGlass SciGK.csv; cite EPAM/drcassar + license,0.08806995391845703,0.08806995391845703,0.6246096038818361,63.400001525878906,5306.000232696533,germanate,,,,,0.19925046920776368,,,,,,,,,,,,,
SG-217-20184,SG-217-20184,SciGlass SciGK.csv; cite EPAM/drcassar + license,0.08422939300537109,0.08422939300537109,0.5973715591430664,62.5,5684.999942779541,germanate,,,,,0.23416963577270508,,,,,,,,,,,,,
SG-218-20108,SG-218-20108,SciGlass SciGK.csv; cite EPAM/drcassar + license,0.1855817222595215,0.10064239501953123,0.7137758636474609,70.4000015258789,3714.999914169312,germanate,,,,,,,,,,,,,,,,,,
SG-218-20109,SG-218-20109,SciGlass SciGK.csv; cite EPAM/drcassar + license,0.22644067764282227,0.09559322357177734,0.677966079711914,70.30000305175781,3611.999988555908,germanate,,,,,,,,,,,,,,,,,,
SG-218-20110,SG-218-20110,SciGlass SciGK.csv; cite EPAM/drcassar + license,0.3021406745910645,0.0862385368347168,0.6116207885742189,69.80000305175781,3457.0000171661377,germanate,,,,,,,,,,,,,,,,,,
SG-218-20111,SG-218-20111,SciGlass SciGK.csv; cite EPAM/drcassar + license,0.35133598327636717,0.08015918731689453,0.5685048675537109,69.19999694824219,3368.000030517578,germanate,,,,,,,,,,,,,,,,,,
SG-218-20112,SG-218-20112,SciGlass SciGK.csv; cite EPAM/drcassar + license,0.3862291717529297,0.07584723472595215,0.5379236221313477,68.0999984741211,3298.0000972747803,germanate,,,,,,,,,,,,,,,,,,
SG-218-20127,SG-218-20127,SciGlass SciGK.csv; cite EPAM/drcassar + license,0.1056971549987793,0.1056971549987793,0.7496251678466797,69.5,3812.999963760376,germanate,,,,,,0.03898051023483277,,,,,,,,,,,,
SG-210-20034,SG-210-20034,SciGlass SciGK.csv; cite EPAM/drcassar + license,0.5260000228881836,0.03200000286102295,0.10500000953674317,88.80000305175781,2819.999933242798,silicate,,,,,,0.0840000057220459,0.021000001430511474,0.2320000267028809,,,,,,,,,,
SG-210-20035,SG-210-20035,SciGlass SciGK.csv; cite EPAM/drcassar + license,0.5209999847412109,0.030999999046325683,0.10399999618530271,90.5,2917.9999828338623,silicate,,,,,,0.08300000190734863,0.020999999046325685,0.23,,,,,,,,,,
SG-210-20036,SG-210-20036,SciGlass SciGK.csv; cite EPAM/drcassar + license,0.5,0.03,0.1,101.0,3482.0001125335693,silicate,,,,,,0.08,0.02,0.22,,,,,,,,,,
SG-210-20037,SG-210-20037,SciGlass SciGK.csv; cite EPAM/drcassar + license,0.47299999237060547,0.02799999952316284,0.095,108.0,3892.999887466431,silicate,,,,,,0.07599999904632568,0.01899999976158142,0.20899999618530277,,,,,,,,,,
SG-210-20038,SG-210-20038,SciGlass SciGK.csv; cite EPAM/drcassar + license,0.4470000076293945,0.02700000047683716,0.08899999618530273,115.0,4335.000038146973,silicate,,,,,,0.07199999809265137,0.017999999523162842,0.19700000762939454,,,,,,,,,,
SG-210-20039,SG-210-20039,SciGlass SciGK.csv; cite EPAM/drcassar + license,0.5259999847412109,0.2639999961853028,0.105,70.5,2851.0000705718994,silicate,,,,,,0.08399999618530274,0.020999999046325685,,,,,,,,,,,
SG-210-20040,SG-210-20040,SciGlass SciGK.csv; cite EPAM/drcassar + license,0.5,0.25,0.1,82.9000015258789,3415.9998893737798,silicate,,,,,,0.08,0.02,,,,,,,,,,,
SG-210-20041,SG-210-20041,SciGlass SciGK.csv; cite EPAM/drcassar + license,0.47299999237060547,0.23700000762939452,0.095,94.0999984741211,3875.999927520752,silicate,,,,,,0.07599999904632568,0.01899999976158142,,,,,,,,,,,
SG-213-20051,SG-213-20051,SciGlass SciGK.csv; cite EPAM/drcassar + license,0.10360029220581056,0.10360029220581056,0.7347537994384765,72.4000015258789,3789.9999618530273,germanate,,,0.05804555416107178,,,,,,0.05804555416107178,,,,,,,,,
SG-213-20052,SG-213-20052,SciGlass SciGK.csv; cite EPAM/drcassar + license,0.09778085708618164,0.09778085708618164,0.6934812927246093,73.5999984741211,3740.999937057495,germanate,,,0.11095700263977051,,,,,,0.11095700263977051,,,,,,,,,
SG-213-20053,SG-213-20053,SciGlass SciGK.csv; cite EPAM/drcassar + license,0.09215686798095703,0.09215686798095703,0.6535948181152343,75.4000015258789,3697.999954223633,germanate,,,0.16209150314331056,,,,,,0.16209150314331056,,,,,,,,,
SG-213-20054,SG-213-20054,SciGlass SciGK.csv; cite EPAM/drcassar + license,0.10093056678771972,0.10093056678771972,0.7158196258544922,78.0999984741211,3892.999887466431,germanate,,,0.08231925964355469,,,,,,,0.08231925964355469,,,,,,,,
SG-213-20055,SG-213-20055,SciGlass SciGK.csv; cite EPAM/drcassar + license,0.09251968383789062,0.09251968383789062,0.6561679840087891,80.5,3869.999885559082,germanate,,,0.1587926483154297,,,,,,,0.1587926483154297,,,,,,,,
SG-213-20056,SG-213-20056,SciGlass SciGK.csv; cite EPAM/drcassar + license,0.08458309173583985,0.08458309173583985,0.5998800277709961,81.5999984741211,3809.999942779541,germanate,,,0.23095380783081051,,,,,,,0.23095380783081051,,,,,,,,
SG-213-20057,SG-213-20057,SciGlass SciGK.csv; cite EPAM/drcassar + license,0.10360029220581056,0.10360029220581056,0.7347537994384765,68.5999984741211,3848.999977111816,germanate,,,0.05804555416107178,,,,,,,,0.05804555416107178,,,,,,,
SG-213-20058,SG-213-20058,SciGlass SciGK.csv; cite EPAM/drcassar + license,0.09724139213562012,0.09724139213562012,0.6896552276611329,65.5999984741211,3869.999885559082,germanate,,,0.11586207389831545,,,,,,,,0.11586207389831545,,,,,,,
SG-213-20059,SG-213-20059,SciGlass SciGK.csv; cite EPAM/drcassar + license,0.09108527183532716,0.09108527183532716,0.6459947967529297,66.0999984741211,3914.9999618530273,germanate,,,0.17183462142944336,,,,,,,,0.17183462142944336,,,,,,,
SG-213-20060,SG-213-20060,SciGlass SciGK.csv; cite EPAM/drcassar + license,0.0850422191619873,0.0850422191619873,0.6031363296508789,66.9000015258789,3973.999977111816,germanate,,,0.2267792510986328,,,,,,,,0.2267792510986328,,,,,,,
SG-213-20061,SG-213-20061,SciGlass SciGK.csv; cite EPAM/drcassar + license,0.07894736766815186,0.07894736766815186,0.5599103927612304,68.5,4053.999900817871,germanate,,,0.2821948432922364,,,,,,,,0.2821948432922364,,,,,,,
SG-213-20062,SG-213-20062,SciGlass SciGK.csv; cite EPAM/drcassar + license,0.10491070747375489,0.10491070747375489,0.7440475463867188,77.9000015258789,3986.999988555908,germanate,,,0.046130948066711426,,,,,,,,,0.046130948066711426,,,,,,
SG-213-20063,SG-213-20063,SciGlass SciGK.csv; cite EPAM/drcassar + license,0.09985834121704101,0.09985834121704101,0.7082152557373047,80.0,4076.000213623047,germanate,,,0.09206798553466797,,,,,,,,,0.09206798553466797,,,,,,
SG-213-20064,SG-213-20064,SciGlass SciGK.csv; cite EPAM/drcassar + license,0.09469442367553713,0.09469442367553713,0.6715916442871094,81.0,4133.999824523926,germanate,,,0.13901947021484376,,,,,,,,,0.13901947021484376,,,,,,
SG-213-20065,SG-213-20065,SciGlass SciGK.csv; cite EPAM/drcassar + license,0.08952381134033204,0.08952381134033204,0.6349206161499024,80.5,4158.999919891357,germanate,,,0.18603174209594728,,,,,,,,,0.18603174209594728,,,,,,
SG-213-20066,SG-213-20066,SciGlass SciGK.csv; cite EPAM/drcassar + license,0.08422939300537109,0.08422939300537109,0.5973715591430664,78.9000015258789,4177.999973297119,germanate,,,0.23416963577270508,,,,,,,,,0.23416963577270508,,,,,,
SG-213-20067,SG-213-20067,SciGlass SciGK.csv; cite EPAM/drcassar + license,0.07894736766815186,0.07894736766815186,0.5599103927612304,76.5,4178.999900817871,germanate,,,0.2821948432922364,,,,,,,,,0.2821948432922364,,,,,,
SG-213-20068,SG-213-20068,SciGlass SciGK.csv; cite EPAM/drcassar + license,0.10593539237976074,0.10593539237976074,0.7513148498535156,71.5999984741211,3960.9999656677246,germanate,,,0.03681442499160767,,,,,,,,,,,,,,,
SG-213-20069,SG-213-20069,SciGlass SciGK.csv; cite EPAM/drcassar + license,0.10217391967773437,0.10217391967773437,0.724637680053711,71.80000305175781,4063.000202178955,germanate,,,0.07101449012756347,,,,,,,,,,,,,,,
SG-213-20070,SG-213-20070,SciGlass SciGK.csv; cite EPAM/drcassar + license,0.09778085708618164,0.09778085708618164,0.6934812927246093,72.0999984741211,4178.999900817871,germanate,,,0.11095700263977051,,,,,,,,,,,,,,,
SG-213-20071,SG-213-20071,SciGlass SciGK.csv; cite EPAM/drcassar + license,0.09362549781799316,0.09362549781799316,0.6640106201171875,72.4000015258789,4294.000148773193,germanate,,,0.14873838424682614,,,,,,,,,,,,,,,
SG-213-20072,SG-213-20072,SciGlass SciGK.csv; cite EPAM/drcassar + license,0.08929702758789063,0.08929702758789063,0.6333122253417969,71.9000015258789,4407.9999923706055,germanate,,,0.18809371948242187,,,,,,,,,,,,,,,
SG-213-20073,SG-213-20073,SciGlass SciGK.csv; cite EPAM/drcassar + license,0.08458309173583985,0.08458309173583985,0.5998800277709961,73.0,4552.000045776367,germanate,,,0.23095380783081051,,,,,,,,,,,,,,,
SG-213-20074,SG-213-20074,SciGlass SciGK.csv; cite EPAM/drcassar + license,0.07997731208801269,0.07997731208801269,0.5672149658203125,72.19999694824219,4679.999828338623,germanate,,,0.2728304100036621,,,,,,,,,,,,,,,
SG-213-20128,SG-213-20128,SciGlass SciGK.csv; cite EPAM/drcassar + license,0.10821182250976563,0.10821182250976563,0.767459716796875,69.9000015258789,3861.000061035156,germanate,,,,,,,,,,,,,,,,,,
SG-213-20129,SG-213-20129,SciGlass SciGK.csv; cite EPAM/drcassar + license,0.10649547576904297,0.10649547576904297,0.755287094116211,68.9000015258789,3865.000009536743,germanate,,,,,,,,,,,,,,,,,,
SG-213-20130,SG-213-20130,SciGlass SciGK.csv; cite EPAM/drcassar + license,0.10459941864013672,0.10459941864013672,0.7418398284912109,68.5,3868.99995803833,germanate,,,,,,,,,,,,,,,,,,
SG-213-20131,SG-213-20131,SciGlass SciGK.csv; cite EPAM/drcassar + license,0.10284463882446288,0.10284463882446288,0.7293946075439454,68.30000305175781,3871.999979019165,germanate,,,,,,,,,,,,,,,,,,
SG-213-20132,SG-213-20132,SciGlass SciGK.csv; cite EPAM/drcassar + license,0.10129310607910157,0.10129310607910157,0.7183908081054687,67.30000305175781,3872.999906539917,germanate,,,,,,,,,,,,,,,,,,
SG-214-20077,SG-214-20077,SciGlass SciGK.csv; cite EPAM/drcassar + license,0.09764544486999512,0.09764544486999512,0.6925208282470703,62.70000076293945,3502.000093460083,germanate,,,,,,,,,,,,,0.11218837738037109,,,,,
SG-214-20079,SG-214-20079,SciGlass SciGK.csv; cite EPAM/drcassar + license,0.08367952346801757,0.08367952346801757,0.593471794128418,52.900001525878906,3190.000057220459,germanate,,,,,,,,,,,,,0.23916912078857425,,,,,
SG-214-20080,SG-214-20080,SciGlass SciGK.csv; cite EPAM/drcassar + license,0.0770071029663086,0.0770071029663086,0.546149673461914,49.79999923706055,3051.0001182556152,germanate,,,,,,,,,,,,,0.29983617782592775,,,,,
SG-214-20081,SG-214-20081,SciGlass SciGK.csv; cite EPAM/drcassar + license,0.07182883262634278,0.07182883262634278,0.5094243240356445,46.09999847412109,2924.999952316284,germanate,,,,,,,,,,,,,0.34691795349121096,,,,,
SG-214-20082,SG-214-20082,SciGlass SciGK.csv; cite EPAM/drcassar + license,0.06564245700836181,0.06564245700836181,0.46554935455322266,43.79999923706055,2818.000078201294,germanate,,,,,,,,,,,,,0.40316574096679686,,,,,
SG-214-20084,SG-214-20084,SciGlass SciGK.csv; cite EPAM/drcassar + license,0.10689916610717771,0.10689916610717771,0.7581501007080078,65.80000305175781,3723.999977111816,germanate,,,,,,,,,,,,,,0.028051555156707764,,,,
SG-214-20085,SG-214-20085,SciGlass SciGK.csv; cite EPAM/drcassar + license,0.10467706680297852,0.10467706680297852,0.7423905181884766,62.5,3608.000040054321,germanate,,,,,,,,,,,,,,0.04825538158416748,,,,
SG-214-20086,SG-214-20086,SciGlass SciGK.csv; cite EPAM/drcassar + license,0.10217391967773437,0.10217391967773437,0.724637680053711,59.20000076293945,3479.0000915527344,germanate,,,,,,,,,,,,,,0.07101449012756347,,,,
SG-214-20087,SG-214-20087,SciGlass SciGK.csv; cite EPAM/drcassar + license,0.09992913246154783,0.09992913246154783,0.7087171936035156,55.59999847412109,3361.999988555908,germanate,,,,,,,,,,,,,,0.09142451286315918,,,,
SG-214-20091,SG-214-20091,SciGlass SciGK.csv; cite EPAM/drcassar + license,0.10307018280029297,0.10307018280029297,0.7309941864013672,75.9000015258789,4231.99987411499,germanate,,,,,,,,,,,,,,,,,,
SG-214-20092,SG-214-20092,SciGlass SciGK.csv; cite EPAM/drcassar + license,0.10093056678771972,0.10093056678771972,0.7158196258544922,77.4000015258789,4329.999923706055,germanate,,,,,,,,,,,,,,,,,,
SG-214-20093,SG-214-20093,SciGlass SciGK.csv; cite EPAM/drcassar + license,0.09873950004577636,0.09873950004577636,0.7002801513671875,79.5999984741211,4451.000213623047,germanate,,,,,,,,,,,,,,,,,,
SG-237-20239,SG-237-20239,SciGlass SciGK.csv; cite EPAM/drcassar + license,0.6,0.25,,76.4000015258789,2690.999984741211,silicate,0.15,,,,,,,,,,,,,,,,,
SG-237-20240,SG-237-20240,SciGlass SciGK.csv; cite EPAM/drcassar + license,0.6,0.2,,85.30000305175781,2670.0000762939453,silicate,0.15,,,,,,,0.05,,,,,,,,,,
SG-237-20241,SG-237-20241,SciGlass SciGK.csv; cite EPAM/drcassar + license,0.6,0.125,,90.6999969482422,2651.9999504089355,silicate,0.15,,,,,,,0.125,,,,,,,,,,
SG-237-20242,SG-237-20242,SciGlass SciGK.csv; cite EPAM/drcassar + license,0.6,0.05,,94.6999969482422,2621.000051498413,silicate,0.15,,,,,,,0.2,,,,,,,,,,
SG-255-20570,SG-255-20570,SciGlass SciGK.csv; cite EPAM/drcassar + license,0.75,0.12,,74.0,2381.00004196167,silicate,,,,,,,,0.13,,,,,,,,,,
SG-255-20571,SG-255-20571,SciGlass SciGK.csv; cite EPAM/drcassar + license,0.7,0.12,,87.5999984741211,3029.0000438690186,silicate,,,,,,,,0.13,,,,,,,,,,
SG-255-20572,SG-255-20572,SciGlass SciGK.csv; cite EPAM/drcassar + license,0.65,0.12,,98.0999984741211,3476.999998092652,silicate,,,,,,,,0.13,,,,,,,,,,
SG-255-20573,SG-255-20573,SciGlass SciGK.csv; cite EPAM/drcassar + license,0.6,0.12,,113.0,4133.999824523926,silicate,,,,,,,,0.13,,,,,,,,,,
SG-255-20574,SG-255-20574,SciGlass SciGK.csv; cite EPAM/drcassar + license,0.55,0.12,,121.0,4539.999961853027,silicate,,,,,,,,0.13,,,,,,,,,,
SG-255-20575,SG-255-20575,SciGlass SciGK.csv; cite EPAM/drcassar + license,0.5,0.12,,124.0,4834.000110626221,silicate,,,,,,,,0.13,,,,,,,,,,
SG-255-20576,SG-255-20576,SciGlass SciGK.csv; cite EPAM/drcassar + license,0.5,,,124.0,4888.000011444092,silicate,,,,,,,,0.25,,,,,,,,,,
SG-255-20577,SG-255-20577,SciGlass SciGK.csv; cite EPAM/drcassar + license,0.51,0.14,,112.0,4222.0001220703125,silicate,,,,,,,,0.2,,,,,,,,,,
SG-255-20578,SG-255-20578,SciGlass SciGK.csv; cite EPAM/drcassar + license,0.69,0.16,,75.19999694824219,2430.000066757202,silicate,,,,,,,,0.15,,,,,,,,,,
SG-255-20579,SG-255-20579,SciGlass SciGK.csv; cite EPAM/drcassar + license,0.5,,,121.0,4438.000202178955,silicate,,,,,,,,0.3,,,,,,,,,,
SG-255-20580,SG-255-20580,SciGlass SciGK.csv; cite EPAM/drcassar + license,0.5,,,112.0,4025.0000953674316,silicate,,,,,,,,0.35,,,,,,,,,,
SG-256-20581,SG-256-20581,SciGlass SciGK.csv; cite EPAM/drcassar + license,0.47,0.16,,105.0,3641.999959945679,silicate,,,,,,,,0.15,,,,,,,,,,
SG-256-20582,SG-256-20582,SciGlass SciGK.csv; cite EPAM/drcassar + license,0.44,0.16,,109.0,3904.9999713897705,silicate,,,,,,,,0.15,,,,,,,,,,
SG-256-20583,SG-256-20583,SciGlass SciGK.csv; cite EPAM/drcassar + license,0.41,0.16,,113.0,4160.999774932861,silicate,,,,,,,,0.15,,,,,,,,,,
SG-256-20584,SG-256-20584,SciGlass SciGK.csv; cite EPAM/drcassar + license,0.38,0.16,,116.0,4407.9999923706055,silicate,,,,,,,,0.15,,,,,,,,,,
SG-256-20585,SG-256-20585,SciGlass SciGK.csv; cite EPAM/drcassar + license,0.44,0.16,,106.0,3701.99990272522,silicate,,,,,,0.03,,0.15,,,,,,,,,,
SG-256-20586,SG-256-20586,SciGlass SciGK.csv; cite EPAM/drcassar + license,0.32,0.15,,115.0,4395.999908447266,other,,,,,,0.03,,0.15,,,,,,,,,,
SG-257-20587,SG-257-20587,SciGlass SciGK.csv; cite EPAM/drcassar + license,0.8,0.16,,63.29999923706055,2391.9999599456787,silicate,,,,,,,0.04,,,,,,,,,,,
SG-257-20588,SG-257-20588,SciGlass SciGK.csv; cite EPAM/drcassar + license,0.7270000457763672,0.23600002288818359,,62.5,2451.99990272522,silicate,,,,,,,0.03700000286102295,,,,,,,,,,,
SG-257-20589,SG-257-20589,SciGlass SciGK.csv; cite EPAM/drcassar + license,0.7269999694824218,0.145,,60.29999923706055,2453.000068664551,silicate,,,,,,,0.12800000190734864,,,,,,,,,,,
SG-257-20590,SG-257-20590,SciGlass SciGK.csv; cite EPAM/drcassar + license,0.7270000457763672,0.14500000953674316,,63.0,2578.000068664551,silicate,,,0.09100001335144045,,,,0.03700000286102295,,,,0.09100001335144045,,,,,,,
SG-257-20591,SG-257-20591,SciGlass SciGK.csv; cite EPAM/drcassar + license,0.8180000305175781,0.145,,62.900001525878906,2411.0000133514404,silicate,,,,,,,0.03700000047683716,,,,,,,,,,,
SG-257-20592,SG-257-20592,SciGlass SciGK.csv; cite EPAM/drcassar + license,0.7130000305175781,0.14199999809265137,,72.30000305175781,2519.0000534057617,silicate,,,0.10899999618530272,,,,0.035999999046325684,,,0.10899999618530272,,,,,,,,
SG-257-20593,SG-257-20593,SciGlass SciGK.csv; cite EPAM/drcassar + license,0.7619999694824219,0.15199999809265136,,65.19999694824219,2594.000101089477,silicate,,,0.048000001907348634,,,,0.03799999952316284,,,,,,,,0.048000001907348634,,,
SG-257-20594,SG-257-20594,SciGlass SciGK.csv; cite EPAM/drcassar + license,0.7619999694824219,0.15199999809265136,,63.20000076293945,2710.0000381469727,silicate,,0.048000001907348634,0.048000001907348634,,,,0.03799999952316284,,,,,,,,,,,
SG-258-20595,SG-258-20595,SciGlass SciGK.csv; cite EPAM/drcassar + license,0.7270000457763672,0.14500000953674316,,78.19999694824219,2477.999925613404,silicate,,,,,,,0.03700000286102295,,,,,,0.09100001335144045,,,,,
SG-258-20596,SG-258-20596,SciGlass SciGK.csv; cite EPAM/drcassar + license,0.7619999694824219,0.15199999809265136,,67.0,2407.999992370605,silicate,,,,,,,0.03799999952316284,,,,,,,0.048000001907348634,,,,
SG-258-20597,SG-258-20597,SciGlass SciGK.csv; cite EPAM/drcassar + license,0.7580000305175781,0.15199999809265136,,71.80000305175781,2885.999917984009,silicate,,,,,,,0.03700000047683716,,,,,,,,,,,
SG-258-20598,SG-258-20598,SciGlass SciGK.csv; cite EPAM/drcassar + license,0.7619999694824219,0.15199999809265136,,65.5,2707.0000171661377,silicate,,,,,,,0.03799999952316284,,,,,,,,,,,
SG-258-20599,SG-258-20599,SciGlass SciGK.csv; cite EPAM/drcassar + license,0.7649999237060547,0.1529999923706055,,69.0,2690.999984741211,silicate,,,,,,,0.03799999713897705,,,,,,,,,,,
SG-259-20600,SG-259-20600,SciGlass SciGK.csv; cite EPAM/drcassar + license,0.6860000610351562,0.13700000762939452,0.14200000762939452,71.4000015258789,2726.999998092652,silicate,,,,,,,0.03500000238418579,,,,,,,,,,,
SG-259-20601,SG-259-20601,SciGlass SciGK.csv; cite EPAM/drcassar + license,0.725999984741211,0.145,,84.0999984741211,2900.000095367432,silicate,,,,,,,0.035999999046325684,,,,,,,,,,,
SG-259-20602,SG-259-20602,SciGlass SciGK.csv; cite EPAM/drcassar + license,0.6519999694824219,0.13,,81.5,2677.000045776367,silicate,0.185,,,,,,0.03299999952316284,,,,,,,,,,,
SG-259-20603,SG-259-20603,SciGlass SciGK.csv; cite EPAM/drcassar + license,0.7350000762939453,0.14700000762939452,,79.5,2641.9999599456787,silicate,,,,,,0.08100001335144043,0.03700000286102295,,,,,,,,,,,
SG-259-20604,SG-259-20604,SciGlass SciGK.csv; cite EPAM/drcassar + license,0.710999984741211,0.14199999809265137,,82.0,2711.999893188477,silicate,,,,,,0.11100000381469728,0.035999999046325684,,,,,,,,,,,
SG-259-20605,SG-259-20605,SciGlass SciGK.csv; cite EPAM/drcassar + license,0.7340000915527344,0.14700000762939452,,70.9000015258789,2756.00004196167,silicate,,,,,,,0.03700000286102295,,,,,,,,,,,
SG-259-20606,SG-259-20606,SciGlass SciGK.csv; cite EPAM/drcassar + license,0.7280000305175781,0.14600000381469727,,80.5,2836.999893188477,silicate,,,,,,,0.035999999046325684,,,,,,,,,,,
SG-259-20607,SG-259-20607,SciGlass SciGK.csv; cite EPAM/drcassar + license,0.6929999542236328,0.13799999237060548,,84.69999694824219,2970.999956130981,silicate,,,,,,,0.03499999761581421,,,,,,,,,,,
SG-267-20655,SG-267-20655,SciGlass SciGK.csv; cite EPAM/drcassar + license,0.69,0.16,,75.19999694824219,2430.000066757202,silicate,,,,,,,,0.15,,,,,,,,,,
SG-267-20656,SG-267-20656,SciGlass SciGK.csv; cite EPAM/drcassar + license,0.64,0.16,,85.19999694824219,2744.999885559082,silicate,,,,,,,,0.15,,,,,,,,,,
SG-267-20657,SG-267-20657,SciGlass SciGK.csv; cite EPAM/drcassar + license,0.59,0.16,,91.8000030517578,2970.999956130981,silicate,,,,,,,,0.15,,,,,,,,,,
SG-267-20658,SG-267-20658,SciGlass SciGK.csv; cite EPAM/drcassar + license,0.54,0.16,,96.9000015258789,3177.999973297119,silicate,,,,,,,,0.15,,,,,,,,,,
SG-267-20659,SG-267-20659,SciGlass SciGK.csv; cite EPAM/drcassar + license,0.47,0.34,,83.0999984741211,3282.000064849853,silicate,,,,,,,,,,,,,,,,,,
SG-267-20660,SG-267-20660,SciGlass SciGK.csv; cite EPAM/drcassar + license,0.47,0.29,,91.0999984741211,3357.0001125335693,silicate,,,,,,,,0.05,,,,,,,,,,
SG-267-20661,SG-267-20661,SciGlass SciGK.csv; cite EPAM/drcassar + license,0.47,0.24,,96.0999984741211,3361.000061035156,silicate,,,,,,,,0.1,,,,,,,,,,
SG-267-20662,SG-267-20662,SciGlass SciGK.csv; cite EPAM/drcassar + license,0.47,0.19,,99.4000015258789,3358.999967575073,silicate,,,,,,,,0.15,,,,,,,,,,
SG-267-20663,SG-267-20663,SciGlass SciGK.csv; cite EPAM/drcassar + license,0.47,0.14,,102.0,3357.0001125335693,silicate,,,,,,,,0.2,,,,,,,,,,
SG-267-20664,SG-267-20664,SciGlass SciGK.csv; cite EPAM/drcassar + license,0.47,0.09,,104.0,3351.999998092652,silicate,,,,,,,,0.25,,,,,,,,,,
SG-267-20665,SG-267-20665,SciGlass SciGK.csv; cite EPAM/drcassar + license,0.47,0.04,,105.0,3342.9999351501465,silicate,,,,,,,,0.3,,,,,,,,,,
SG-267-20666,SG-267-20666,SciGlass SciGK.csv; cite EPAM/drcassar + license,0.47,,,103.0,3341.0000801086426,silicate,,,,,,,,0.34,,,,,,,,,,
SG-267-20667,SG-267-20667,SciGlass SciGK.csv; cite EPAM/drcassar + license,0.47,0.16,,98.1999969482422,3326.99990272522,silicate,,,,,,,,0.15,,,,,,0.03,,,,
SG-267-20668,SG-267-20668,SciGlass SciGK.csv; cite EPAM/drcassar + license,0.47,0.16,,103.0,3430.999994277954,silicate,,,,,,0.03,,0.15,,,,,,,,,,
SG-268-20676,SG-268-20676,SciGlass SciGK.csv; cite EPAM/drcassar + license,0.61,,,86.30000305175781,2394.9999809265137,aluminosilicate,,,,,,,,0.3,,,,,,0.09,,,,
SG-268-20677,SG-268-20677,SciGlass SciGK.csv; cite EPAM/drcassar + license,0.61,0.03,,86.19999694824219,2407.999992370605,aluminosilicate,,,,,,,,0.27,,,,,,0.09,,,,
SG-268-20678,SG-268-20678,SciGlass SciGK.csv; cite EPAM/drcassar + license,0.61,0.04,,86.0,2414.0000343322754,aluminosilicate,,,,,,,,0.26,,,,,,0.09,,,,
SG-268-20679,SG-268-20679,SciGlass SciGK.csv; cite EPAM/drcassar + license,0.61,0.09,,84.0999984741211,2430.000066757202,aluminosilicate,,,,,,,,0.21,,,,,,0.09,,,,
SG-268-20680,SG-268-20680,SciGlass SciGK.csv; cite EPAM/drcassar + license,0.61,0.3,,63.79999923706055,2489.000082015991,aluminosilicate,,,,,,,,,,,,,,0.09,,,,
SG-269-20681,SG-269-20681,SciGlass SciGK.csv; cite EPAM/drcassar + license,0.6479999542236328,0.11299999237060548,,97.3000030517578,3272.0000743865967,silicate,,,,,,,,0.11299999237060548,,,,,,,,,,
SG-269-20682,SG-269-20682,SciGlass SciGK.csv; cite EPAM/drcassar + license,0.49900001525878906,0.14199999809265137,,102.0,3474.9999046325684,silicate,,,,,,,0.02799999952316284,0.14199999809265137,,,,,,,,,,
SG-269-20683,SG-269-20683,SciGlass SciGK.csv; cite EPAM/drcassar + license,0.49900001525878906,0.14199999809265137,,96.0,3094.000101089477,silicate,,,0.07599999904632568,,,,0.02799999952316284,0.14199999809265137,,0.07599999904632568,,,,,,,,
SG-290-21022,SG-290-21022,SciGlass SciGK.csv; cite EPAM/drcassar + license,0.81,,,77.5999984741211,2299.0000247955318,silicate,,,,,,,,0.15,,,,,,0.04,,,,
SG-290-21023,SG-290-21023,SciGlass SciGK.csv; cite EPAM/drcassar + license,0.79,,,78.80000305175781,2316.999912261963,aluminosilicate,,,,,,,,0.15,,,,,,0.06,,,,
SG-290-21024,SG-290-21024,SciGlass SciGK.csv; cite EPAM/drcassar + license,0.77,,,80.0999984741211,2334.0001106262207,aluminosilicate,,,,,,,,0.15,,,,,,0.08,,,,
SG-290-21025,SG-290-21025,SciGlass SciGK.csv; cite EPAM/drcassar + license,0.75,,,81.80000305175781,2352.999925613404,aluminosilicate,,,,,,,,0.15,,,,,,0.1,,,,
SG-290-21026,SG-290-21026,SciGlass SciGK.csv; cite EPAM/drcassar + license,0.73,,,82.5999984741211,2368.99995803833,aluminosilicate,,,,,,,,0.15,,,,,,0.12,,,,
SG-290-21027,SG-290-21027,SciGlass SciGK.csv; cite EPAM/drcassar + license,0.7,,,82.80000305175781,2368.99995803833,aluminosilicate,,,,,,,,0.15,,,,,,0.15,,,,
