Repository: rjrevelo/Glass_Ashby_Explorer

# Glass Ashby Explorer

An interactive web application for exploring Ashby diagrams of vitreous materials using data from the SciGlass database.

## Features

- Interactive exploration of glass properties
- Ashby diagrams with multiple physical properties
- Filters by material family
- Tabular data visualization
- Responsive interface with light and dark themes

## Data Sources

The glass properties data comes from the **SciGlass** database published by EPAM Systems on GitHub under the [ODC Open Database License (ODbL) 1.0](https://opendatacommons.org/licenses/odbl/).

- Repository: https://github.com/epam/SciGlass
- Subset used: ~2,000 glass compositions (MVP sample)

File: data/processed/sciglass_scigk_sample.csv (part 3 of 3)
source_id,material_label,notes,SiO2_mol_frac,Na2O_mol_frac,GeO2_mol_frac,E_GPa,rho_kg_m3,family,TiO2_mol_frac,PbO_mol_frac,RO_mol_frac,WO3_mol_frac,Bi2O3_mol_frac,ZrO2_mol_frac,K2O_mol_frac,Li2O_mol_frac,MgO_mol_frac,CaO_mol_frac,ZnO_mol_frac,SrO_mol_frac,B2O3_mol_frac,Al2O3_mol_frac,BaO_mol_frac,alpha_1e6_K,P2O5_mol_frac,FemOn_mol_frac
SG-1834-9127,SG-1834-9127,SciGlass SciGK.csv; cite EPAM/drcassar + license,0.68,,,75.4000015258789,2341.0000801086426,silicate,,,,,,,,0.32,,,,,,,,,,
SG-1834-9128,SG-1834-9128,SciGlass SciGK.csv; cite EPAM/drcassar + license,0.6669999694824219,,,76.0,2342.9999351501465,silicate,,,,,,,,0.33299999237060546,,,,,,,,,,
SG-1834-9129,SG-1834-9129,SciGlass SciGK.csv; cite EPAM/drcassar + license,0.8333000183105469,0.16670000076293945,,58.0,2361.999988555908,silicate,,,,,,,,,,,,,,,,,,
SG-1834-9130,SG-1834-9130,SciGlass SciGK.csv; cite EPAM/drcassar + license,0.82,0.18,,60.400001525878906,2365.000009536743,silicate,,,,,,,,,,,,,,,,,,
SG-1834-9131,SG-1834-9131,SciGlass SciGK.csv; cite EPAM/drcassar + license,0.8,0.2,,58.79999923706055,2397.0000743865967,silicate,,,,,,,,,,,,,,,,,,
SG-1834-9132,SG-1834-9132,SciGlass SciGK.csv; cite EPAM/drcassar + license,0.775,0.225,,58.400001525878906,2404.9999713897705,silicate,,,,,,,,,,,,,,,,,,
SG-1834-9133,SG-1834-9133,SciGlass SciGK.csv; cite EPAM/drcassar + license,0.725,0.275,,55.900001525878906,2451.99990272522,silicate,,,,,,,,,,,,,,,,,,
SG-1834-9134,SG-1834-9134,SciGlass SciGK.csv; cite EPAM/drcassar + license,0.7,0.3,,56.400001525878906,2464.9999141693115,silicate,,,,,,,,,,,,,,,,,,
SG-1834-9135,SG-1834-9135,SciGlass SciGK.csv; cite EPAM/drcassar + license,0.6669999694824219,0.33299999237060546,,57.29999923706055,2484.999895095825,silicate,,,,,,,,,,,,,,,,,,
SG-1834-9136,SG-1834-9136,SciGlass SciGK.csv; cite EPAM/drcassar + license,0.82,,,49.0,2362.99991607666,silicate,,,,,,,0.18,,,,,,,,,,,
SG-1834-9137,SG-1834-9137,SciGlass SciGK.csv; cite EPAM/drcassar + license,0.8,,,47.59999847412109,2372.999906539917,silicate,,,,,,,0.2,,,,,,,,,,,
SG-1834-9138,SG-1834-9138,SciGlass SciGK.csv; cite EPAM/drcassar + license,0.775,,,46.0,2411.0000133514404,silicate,,,,,,,0.225,,,,,,,,,,,
SG-1834-9139,SG-1834-9139,SciGlass SciGK.csv; cite EPAM/drcassar + license,0.75,,,43.900001525878906,2415.9998893737798,silicate,,,,,,,0.25,,,,,,,,,,,
SG-1834-9140,SG-1834-9140,SciGlass SciGK.csv; cite EPAM/drcassar + license,0.8333000183105469,,,39.900001525878906,3104.0000915527344,silicate,,,,,,,,,,,,,,,,,,
SG-1834-9141,SG-1834-9141,SciGlass SciGK.csv; cite EPAM/drcassar + license,0.8,,,37.59999847412109,3280.9998989105225,silicate,,,,,,,,,,,,,,,,,,
SG-1834-9142,SG-1834-9142,SciGlass SciGK.csv; cite EPAM/drcassar + license,0.75,,,32.5,3411.9999408721924,silicate,,,,,,,,,,,,,,,,,,
SG-1922-121803,SG-1922-121803,SciGlass SciGK.csv; cite EPAM/drcassar + license,0.7267619323730469,0.10106583595275881,,72.19999694824219,2450.000047683716,silicate,,,0.13542621612548827,,,,0.0191824471950531,,0.053797883987426756,0.08162833213806152,,,,0.0141772198677063,,8.9,,0.000377165079116821
SG-1962-983,SG-1962-983,SciGlass SciGK.csv; cite EPAM/drcassar + license,1.0,,,73.19999694824219,2200.9999752044682,silicate,,,,,,,,,,,,,,,,,,
SG-1962-984,SG-1962-984,SciGlass SciGK.csv; cite EPAM/drcassar + license,0.67,,,56.20000076293945,4599.999904632568,lead_silicate,,0.33,0.33,,,,,,,,,,,,,6.680000305175781,,
SG-1962-985,SG-1962-985,SciGlass SciGK.csv; cite EPAM/drcassar + license,0.6,,,54.900001525878906,5151.000022888184,lead_silicate,,0.4,0.4,,,,,,,,,,,,,7.7,,
SG-1962-986,SG-1962-986,SciGlass SciGK.csv; cite EPAM/drcassar + license,0.5,,,51.09999847412109,5964.000225067139,lead_silicate,,0.5,0.5,,,,,,,,,,,,,9.04000015258789,,
SG-1962-987,SG-1962-987,SciGlass SciGK.csv; cite EPAM/drcassar + license,0.42,,,48.59999847412109,6564.000129699707,lead_silicate,,0.58,0.58,,,,,,,,,,,,,10.1,,
SG-1962-988,SG-1962-988,SciGlass SciGK.csv; cite EPAM/drcassar + license,0.33,,,43.400001525878906,7168.000221252441,other,,0.67,0.67,,,,,,,,,,,,,11.31999969482422,,
SG-1962-989,SG-1962-989,SciGlass SciGK.csv; cite EPAM/drcassar + license,0.3,,,42.0,7321.000099182129,other,,0.7,0.7,,,,,,,,,,,,,11.78000030517578,,
SG-1978-110644,SG-1978-110644,SciGlass SciGK.csv; cite EPAM/drcassar + license,0.7458570098876953,0.0363754415512085,,70.5999984741211,2619.999885559082,silicate,,,0.07554901123046875,,,,0.0919504165649414,,,,0.05110086441040039,,0.04900950431823731,,0.024448144435882568,8.0,,
SG-1978-110645,SG-1978-110645,SciGlass SciGK.csv; cite EPAM/drcassar + license,0.6998347473144532,0.027451388835906983,,72.30000305175781,2609.999895095825,silicate,,0.0018247666954994198,0.12949641227722167,,,,0.08926603317260742,,,0.04744340896606445,0.08022823333740234,,0.05255676746368408,,,7.5,,
SG-1978-110646,SG-1978-110646,SciGlass SciGK.csv; cite EPAM/drcassar + license,0.7429695129394531,0.03433600664138794,,70.30000305175781,2759.999990463257,silicate,,,0.11237295150756836,,,,0.07573317050933838,,,,0.0426521635055542,,0.03280157327651977,,0.06972078800201416,8.0,,
SG-1978-110647,SG-1978-110647,SciGlass SciGK.csv; cite EPAM/drcassar + license,0.7192587280273437,0.03476961135864258,,70.0999984741211,2859.999895095825,silicate,,,0.13592527389526368,,,,0.07620732307434082,,,,0.04418871879577637,,0.03199914693832397,,0.0917365550994873,8.2,,
SG-1978-110648,SG-1978-110648,SciGlass SciGK.csv; cite EPAM/drcassar + license,0.6445491790771485,0.02764284372329712,,80.30000305175781,2849.9999046325684,silicate,,,0.12753013610839845,,,,0.043032970428466794,,,,0.03233689785003662,,0.15540236473083496,,0.0951932430267334,6.2,,
SG-1978-110649,SG-1978-110649,SciGlass SciGK.csv; cite EPAM/drcassar + license,0.6374171829223633,0.01558747172355652,,73.4000015258789,3119.999885559082,silicate,,0.007523161172866821,0.2323619842529297,,,,0.05787438869476318,,,,0.11832352638244627,,0.054295134544372556,,0.10651528358459472,7.1,,
SG-1978-110650,SG-1978-110650,SciGlass SciGK.csv; cite EPAM/drcassar + license,0.655552978515625,0.01260939121246338,,77.5,3039.999961853028,silicate,,,0.16699337005615233,,,,0.04164947509765625,,,,0.016323728561401366,,0.10125338554382324,0.019162089824676515,0.15066963195800778,6.9,,
SG-1980-44495,SG-1980-44495,SciGlass SciGK.csv; cite EPAM/drcassar + license,0.6,0.4,,62.400001525878906,2516.0000324249268,silicate,,,,,,,,,,,,,,,,,,
SG-1980-44496,SG-1980-44496,SciGlass SciGK.csv; cite EPAM/drcassar + license,0.6,0.32,,69.30000305175781,2493.99995803833,aluminosilicate,,,,,,,,,,,,,,0.08,,,,
SG-1980-44497,SG-1980-44497,SciGlass SciGK.csv; cite EPAM/drcassar + license,0.6,0.24,,73.19999694824219,2457.0000171661377,aluminosilicate,,,,,,,,,,,,,,0.16,,,,
SG-1980-44498,SG-1980-44498,SciGlass SciGK.csv; cite EPAM/drcassar + license,0.6,0.2,,73.5,2443.000078201294,aluminosilicate,,,,,,,,,,,,,,0.2,,,,
SG-1980-44499,SG-1980-44499,SciGlass SciGK.csv; cite EPAM/drcassar + license,0.6,0.17399999618530274,,78.0,2448.9998817443848,aluminosilicate,,,,,,,,,,,,,,0.22600000381469726,,,,
SG-1980-44500,SG-1980-44500,SciGlass SciGK.csv; cite EPAM/drcassar + license,0.8,0.2,,60.20000076293945,2380.000114440918,silicate,,,,,,,,,,,,,,,,,,
SG-1980-44501,SG-1980-44501,SciGlass SciGK.csv; cite EPAM/drcassar + license,0.75,0.2,,64.80000305175781,2401.000022888184,silicate,,,,,,,,,,,,,,0.05,,,,
SG-1980-44502,SG-1980-44502,SciGlass SciGK.csv; cite EPAM/drcassar + license,0.7,0.2,,69.5999984741211,2427.000045776367,aluminosilicate,,,,,,,,,,,,,,0.1,,,,
SG-1980-44503,SG-1980-44503,SciGlass SciGK.csv; cite EPAM/drcassar + license,0.54,0.2,,77.4000015258789,2463.99998664856,aluminosilicate,,,,,,,,,,,,,,0.26,,,,
SG-1980-44504,SG-1980-44504,SciGlass SciGK.csv; cite EPAM/drcassar + license,0.6,,,92.9000015258789,2707.9999446868896,aluminosilicate,,,0.32,,,,,,,0.32,,,,0.08,,,,
SG-1980-44505,SG-1980-44505,SciGlass SciGK.csv; cite EPAM/drcassar + license,0.6,,,91.5999984741211,2628.000020980835,aluminosilicate,,,0.2670000076293945,,,,,,,0.2670000076293945,,,,0.13300000190734862,,,,
SG-1980-44506,SG-1980-44506,SciGlass SciGK.csv; cite EPAM/drcassar + license,0.6,,,93.3000030517578,2601.999998092652,aluminosilicate,,,0.2,,,,,,,0.2,,,,0.2,,,,
SG-1980-44507,SG-1980-44507,SciGlass SciGK.csv; cite EPAM/drcassar + license,0.6,,,98.0,2605.9999465942383,aluminosilicate,,,0.17399999618530274,,,,,,,0.17399999618530274,,,,0.22600000381469726,,,,
SG-1980-44508,SG-1980-44508,SciGlass SciGK.csv; cite EPAM/drcassar + license,0.6,0.32,,65.30000305175781,2542.0000553131104,silicate,,,,,,,,,,,,,0.08,,,,,
SG-1980-44509,SG-1980-44509,SciGlass SciGK.csv; cite EPAM/drcassar + license,0.6,0.24,,84.4000015258789,2466.0000801086426,silicate,,,,,,,,,,,,,0.16,,,,,
SG-1980-44510,SG-1980-44510,SciGlass SciGK.csv; cite EPAM/drcassar + license,0.6,0.2,,82.0999984741211,2523.9999294281006,silicate,,,,,,,,,,,,,0.2,,,,,
SG-1980-44511,SG-1980-44511,SciGlass SciGK.csv; cite EPAM/drcassar + license,0.6,0.17399999618530274,,86.4000015258789,2499.000072479248,silicate,,,,,,,,,,,,,0.22600000381469726,,,,,
SG-1987-110651,SG-1987-110651,SciGlass SciGK.csv; cite EPAM/drcassar + license,0.6588907623291016,,,72.0999984741211,3200.000047683716,silicate,,,0.24319778442382808,,,,0.047161865234375,,,,0.09196956634521485,,0.048789172172546386,,0.1512282085418701,7.0,,
SG-1987-110652,SG-1987-110652,SciGlass SciGK.csv; cite EPAM/drcassar + license,0.5652711105346679,,,77.5999984741211,3579.9999237060547,silicate,,,0.33347816467285163,,,,,,,,0.09316300392150881,,0.05884765148162842,0.03821123123168945,0.24031517028808597,6.6,,
SG-1987-110653,SG-1987-110653,SciGlass SciGK.csv; cite EPAM/drcassar + license,0.5869826889038086,,,76.5999984741211,3609.999895095825,silicate,,,0.32720603942871096,,,,,,,,0.07104123115539551,,0.04254435062408447,0.03809512853622437,0.2561647987365723,7.1,,
SG-1987-110654,SG-1987-110654,SciGlass SciGK.csv; cite EPAM/drcassar + license,0.529798583984375,0.04408610343933105,,79.0,3619.999885559082,silicate,,,0.33329681396484373,,,,,,,,0.11939065933227541,,0.06831496238708495,0.01683280825614929,0.2139061546325684,7.6,,
SG-1987-110655,SG-1987-110655,SciGlass SciGK.csv; cite EPAM/drcassar + license,0.5731135940551758,0.01914529919624329,,83.80000305175781,3059.999942779541,silicate,,,0.15801050186157228,,,,0.03362032890319824,,,,,,0.20667238235473637,0.007707152962684632,0.15801050186157228,6.5,,
SG-1987-110656,SG-1987-110656,SciGlass SciGK.csv; cite EPAM/drcassar + license,0.5129069519042969,0.007028949856758118,,84.30000305175781,3440.000057220459,silicate,,,0.25276235580444334,,,,,,,,,,0.19248001098632808,0.03392498731613159,0.25276235580444334,6.7,,
SG-2004-110657,SG-2004-110657,SciGlass SciGK.csv; cite EPAM/drcassar + license,0.47812389373779296,0.007044195532798767,,85.30000305175781,3509.999990463257,silicate,,,0.2766657066345215,,,,,,,0.01868525147438049,,,0.218232536315918,0.01712774395942688,0.25798046112060546,6.9,,
SG-2004-110658,SG-2004-110658,SciGlass SciGK.csv; cite EPAM/drcassar + license,0.5232494354248047,,,80.19999694824219,3559.999942779541,silicate,,,0.2982217979431152,,,,,,,0.01638538360595703,,,0.12292285919189451,0.05354039192199707,0.2818364143371582,7.3,,
SG-2004-110659,SG-2004-110659,SciGlass SciGK.csv; cite EPAM/drcassar + license,0.33904754638671875,0.004544006586074829,,84.19999694824219,3660.000085830689,other,,,0.32899978637695315,,,,,,,0.016740713119506836,,,0.27939348220825194,0.04769317150115967,0.3122590637207031,7.6,,
SG-2004-110660,SG-2004-110660,SciGlass SciGK.csv; cite EPAM/drcassar + license,0.5162421035766601,,,81.0,3579.9999237060547,silicate,,,0.35341529846191405,,,,,,,0.05816728115081787,0.04656199455261231,,0.09768156051635742,0.0316518235206604,0.24868602752685548,7.3,,
SG-2004-110661,SG-2004-110661,SciGlass SciGK.csv; cite EPAM/drcassar + license,0.45758819580078125,,,77.80000305175781,3980.0000190734863,silicate,,0.010137481689453125,0.4548504257202149,,,,,,,0.04232551574707031,0.12073433876037598,,0.06526597499847413,0.01974595308303833,0.2816530990600586,8.1,,
SG-2004-110662,SG-2004-110662,SciGlass SciGK.csv; cite EPAM/drcassar + license,0.4948031997680664,,,82.5999984741211,3240.000009536743,silicate,,,0.2393170738220215,,,,,,,0.02517512083053589,0.014284685850143433,,0.2230575180053711,0.04072350025177002,0.19985727310180665,5.8,,
SG-2014-9542,SG-2014-9542,SciGlass SciGK.csv; cite EPAM/drcassar + license,0.95,,,66.0,2204.9999237060547,silicate,0.05,,,,,,,,,,,,,,,,,
SG-2014-9543,SG-2014-9543,SciGlass SciGK.csv; cite EPAM/drcassar + license,0.92,,,66.0,2204.9999237060547,silicate,0.08,,,,,,,,,,,,,,,,,
SG-2014-9544,SG-2014-9544,SciGlass SciGK.csv; cite EPAM/drcassar + license,0.99,,,66.0,2203.9999961853027,silicate,,,,,,,,,,,,,,,,,,
SG-2027-9460,SG-2027-9460,SciGlass SciGK.csv; cite EPAM/drcassar + license,0.9,,,74.19999694824219,2230.9999465942383,silicate,,,,,,,,0.1,,,,,,,,,,
SG-2027-9461,SG-2027-9461,SciGlass SciGK.csv; cite EPAM/drcassar + license,0.85,,,76.4000015258789,2257.999897003174,silicate,,,,,,,,0.15,,,,,,,,,,
SG-2027-9462,SG-2027-9462,SciGlass SciGK.csv; cite EPAM/drcassar + license,0.8,,,76.9000015258789,2276.9999504089355,silicate,,,,,,,,0.2,,,,,,,,,,
SG-2027-9463,SG-2027-9463,SciGlass SciGK.csv; cite EPAM/drcassar + license,0.75,,,78.4000015258789,2302.000045776367,silicate,,,,,,,,0.25,,,,,,,,,,
SG-2027-9464,SG-2027-9464,SciGlass SciGK.csv; cite EPAM/drcassar + license,0.7,,,78.80000305175781,2334.0001106262207,silicate,,,,,,,,0.3,,,,,,,,,,
SG-2027-9465,SG-2027-9465,SciGlass SciGK.csv; cite EPAM/drcassar + license,0.65,,,81.19999694824219,2354.0000915527344,silicate,,,,,,,,0.35,,,,,,,,,,
SG-2027-9635,SG-2027-9635,SciGlass SciGK.csv; cite EPAM/drcassar + license,0.754000015258789,,,47.09999847412109,3897.0000743865967,lead_silicate,,0.24600000381469728,0.24600000381469728,,,,,,,,,,,,,,,
SG-2027-9636,SG-2027-9636,SciGlass SciGK.csv; cite EPAM/drcassar + license,0.7,,,50.09999847412109,4359.000205993652,lead_silicate,,0.3,0.3,,,,,,,,,,,,,,,
SG-2027-9637,SG-2027-9637,SciGlass SciGK.csv; cite EPAM/drcassar + license,0.6430000305175781,,,46.29999923706055,4717.9999351501465,lead_silicate,,0.35700000762939454,0.35700000762939454,,,,,,,,,,,,,,,
SG-2027-9638,SG-2027-9638,SciGlass SciGK.csv; cite EPAM/drcassar + license,0.6159999847412109,,,52.79999923706055,5138.000011444092,lead_silicate,,0.3840000152587891,0.3840000152587891,,,,,,,,,,,,,,,
SG-2027-9639,SG-2027-9639,SciGlass SciGK.csv; cite EPAM/drcassar + license,0.55,,,51.70000076293945,5578.000068664551,lead_silicate,,0.45,0.45,,,,,,,,,,,,,,,
SG-2027-9640,SG-2027-9640,SciGlass SciGK.csv; cite EPAM/drcassar + license,0.5,,,44.0,6059.999942779541,lead_silicate,,0.5,0.5,,,,,,,,,,,,,,,
SG-2027-9641,SG-2027-9641,SciGlass SciGK.csv; cite EPAM/drcassar + license,0.45,,,49.29999923706055,6353.000164031982,lead_silicate,,0.55,0.55,,,,,,,,,,,,,,,
SG-2027-9642,SG-2027-9642,SciGlass SciGK.csv; cite EPAM/drcassar + license,0.4,,,43.5,6676.000118255615,lead_silicate,,0.6,0.6,,,,,,,,,,,,,,,
SG-2027-9643,SG-2027-9643,SciGlass SciGK.csv; cite EPAM/drcassar + license,0.35,,,41.20000076293945,7157.9999923706055,lead_silicate,,0.65,0.65,,,,,,,,,,,,,,,
SG-2092-29542,SG-2092-29542,SciGlass SciGK.csv; cite EPAM/drcassar + license,0.832231674194336,0.03507787466049194,,61.20000076293945,2220.000028610229,silicate,,,0.001215384528040885,,,,0.00593498170375824,,,,,,0.1115280532836914,0.014012054204940796,0.001215384528040885,,,
SG-2092-29528,SG-2092-29528,SciGlass SciGK.csv; cite EPAM/drcassar + license,0.7872650146484375,0.05708480834960938,,60.20000076293945,2940.000057220459,silicate,,0.08752810478210449,0.08752810478210449,,,,0.0669558048248291,,,,,,,,,,,
SG-2092-29529,SG-2092-29529,SciGlass SciGK.csv; cite EPAM/drcassar + license,0.7564549255371094,0.03414016962051392,,58.5,3200.000047683716,lead_silicate,,0.13499781608581546,0.13499781608581546,,,,0.07098464965820313,,,,,,,,,,,
SG-2092-29530,SG-2092-29530,SciGlass SciGK.csv; cite EPAM/drcassar + license,0.7055641174316406,0.05399966239929199,,57.900001525878906,3609.999895095825,lead_silicate,,0.1882686996459961,0.1882686996459961,,,,0.04934807777404785,,,,,,,,,,,
SG-2092-29531,SG-2092-29531,SciGlass SciGK.csv; cite EPAM/drcassar + license,0.6811549377441406,0.0403626298904419,,58.0,3910.000085830689,lead_silicate,,0.23447267532348637,0.23447267532348637,,,,0.0424923849105835,,,,,,,,,,,
SG-2092-29532,SG-2092-29532,SciGlass SciGK.csv; cite EPAM/drcassar + license,0.6355555725097656,0.026944341659545897,,56.900001525878906,4460.000038146973,lead_silicate,,0.3062639045715332,0.3062639045715332,,,,0.029547994136810304,,,,,,,,,,,
SG-2092-29533,SG-2092-29533,SciGlass SciGK.csv; cite EPAM/drcassar + license,0.6062247848510742,0.017172849178314208,,55.900001525878906,4780.00020980835,lead_silicate,,0.34969940185546877,0.34969940185546877,,,,0.02510970115661621,,,,,,,,,,,
SG-2092-29534,SG-2092-29534,SciGlass SciGK.csv; cite EPAM/drcassar + license,0.5712099838256836,0.010216764211654662,,55.5,5150.000095367432,lead_silicate,,0.4051284027099609,0.4051284027099609,,,,0.013444821834564209,,,,,,,,,,,
SG-2092-29535,SG-2092-29535,SciGlass SciGK.csv; cite EPAM/drcassar + license,0.4523730850219727,,,52.09999847412109,5949.999809265137,lead_silicate,,0.512504653930664,0.512504653930664,,,,0.009258378744125367,,,,,,0.02087761402130127,,,,,
SG-2092-29536,SG-2092-29536,SciGlass SciGK.csv; cite EPAM/drcassar + license,0.6906241607666016,0.08146953582763672,,70.9000015258789,2490.000009536743,silicate,,,0.08828763961791992,,,,,,,,0.08828763961791992,,0.1115811252593994,0.02539623737335205,,,,
SG-2092-29537,SG-2092-29537,SciGlass SciGK.csv; cite EPAM/drcassar + license,0.7340737915039063,0.10546515464782717,,81.4000015258789,2509.999990463257,silicate,,,0.008471933603286743,,,,0.04716083526611328,,,0.002263382971286773,,,0.10482828140258788,,0.006208550333976746,,,
SG-2092-29538,SG-2092-29538,SciGlass SciGK.csv; cite EPAM/drcassar + license,0.6277965545654297,0.026243762969970705,,52.400001525878906,2549.999952316284,silicate,,,,,,,0.050158939361572265,,,,,,0.22028295516967775,0.01899134039878845,,,,
SG-2092-29539,SG-2092-29539,SciGlass SciGK.csv; cite EPAM/drcassar + license,0.7116204071044921,0.06155735492706299,,71.4000015258789,2589.9999141693115,silicate,,0.002947155237197876,0.09854667663574221,,,,0.09287851333618163,,,0.029325687885284425,0.06627383232116699,,0.0330695915222168,,,,,
SG-2092-29540,SG-2092-29540,SciGlass SciGK.csv; cite EPAM/drcassar + license,0.6309112167358398,0.04873504638671875,,76.5,3099.9999046325684,silicate,,0.0074431228637695315,0.21116397857666017,,,,0.04008326530456543,,,,0.10669781684875489,,0.06399444580078124,,0.09702302932739258,,,
SG-2092-29541,SG-2092-29541,SciGlass SciGK.csv; cite EPAM/drcassar + license,0.6602149963378906,0.007033328413963318,,65.9000015258789,3500.0,silicate,,0.08788697242736816,0.2634234237670898,,,,0.0675655698776245,,,,0.08569533348083497,,,,0.08984112739562988,,,
SG-2093-110663,SG-2093-110663,SciGlass SciGK.csv; cite EPAM/drcassar + license,0.3898257827758789,,,88.5,3910.000085830689,silicate,,,0.2929204750061035,,,,,,,,,,0.2724464607238769,,0.2929204750061035,7.9,,
SG-2093-110664,SG-2093-110664,SciGlass SciGK.csv; cite EPAM/drcassar + license,0.2950567626953125,,,81.5,4219.99979019165,other,,,0.3765056991577149,,,0.00894679844379425,,,,,,,0.27047794342041015,,0.3765056991577149,9.4,,
SG-2093-110665,SG-2093-110665,SciGlass SciGK.csv; cite EPAM/drcassar + license,0.27997465133666993,,,84.0999984741211,4159.999847412109,other,0.02524991750717163,,0.3887907409667969,,,0.013843302726745603,,,,0.060837717056274415,,,0.2417805290222168,,0.3279530334472656,9.2,,
SG-2093-110666,SG-2093-110666,SciGlass SciGK.csv; cite EPAM/drcassar + license,0.07738335132598877,,,115.0,4110.000133514404,borate,,,0.14924434661865235,,,0.07359737873077393,,,,,0.07862020015716553,,0.542703742980957,0.013657687902450562,,5.7,,
SG-2093-110667,SG-2093-110667,SciGlass SciGK.csv; cite EPAM/drcassar + license,0.06507537364959717,,,111.0,4099.999904632568,borate,0.012881385087966919,,0.3180003547668457,,,0.03423630475997925,,,,,0.25790302276611327,,0.46111942291259767,0.011100726127624512,,5.4,,
SG-2093-110668,SG-2093-110668,SciGlass SciGK.csv; cite EPAM/drcassar + license,0.08875469207763671,,,112.0,3460.0000381469727,borate,,,0.2629044532775879,,,0.043277406692504884,,,,0.2629044532775879,,,0.5207125091552735,,,6.7,,
SG-2093-110669,SG-2093-110669,SciGlass SciGK.csv; cite EPAM/drcassar + license,0.08889190673828125,,,114.0,3769.9999809265137,borate,,,0.184918212890625,,,0.017832601070404054,,,,0.12336657524108889,0.043791656494140636,,0.5555894851684571,,0.017759974002838137,6.4,,
