Repository: rjrevelo/Glass_Ashby_Explorer

# Glass Ashby Explorer

An interactive web application for exploring Ashby diagrams of vitreous materials using data from the SciGlass database.

## Features

- Interactive exploration of glass properties
- Ashby diagrams with multiple physical properties
- Filters by material family
- Tabular data visualization
- Responsive interface with light and dark themes

### Prerequisites

- Python 3.8+
- pip

## Usage

### Run local server

```bash
python scripts/serve_dashboard.py
```

### Generate static dashboards

```bash
python scripts/build_dashboard.py
```

The generated HTML files will be available in the `web/` directory.

## Data Sources

The glass properties data comes from the **SciGlass** database published by EPAM Systems on GitHub under the [ODC Open Database License (ODbL) 1.0](https://opendatacommons.org/licenses/odbl/).

- Repository: https://github.com/epam/SciGlass
- Subset used: ~2,000 glass compositions (MVP sample)
- Derived data (processed CSV) is distributed under the same ODbL license.

## Project Structure

```
├── data/                 # SciGlass data files
├── scripts/              # Processing and generation scripts
├── src/                  # Python source code
├── web/                  # Generated HTML files
├── LICENSE_DATA.md       # Full ODbL license text
└── README.md            # This file
```

File: data/glass_dataset_thermal_expansion.json (part 1 of 7)
[
  {
    "source_id": "SG-2775-114829",
    "material_label": "SG-2775-114829",
    "family": "Other",
    "composition": {},
    "rho_kg_m3": 4800.000190734863,
    "Tg_K": 568.15,
    "alpha_1e6_K": 47418605.80444336,
    "alpha_1_K": 47.41860580444336,
    "n_d": 1.5299999713897705,
    "a_m2_s": null,
    "a_mm2_s": null,
    "sigma_y_Pa": null,
    "sigma_y_MPa": null,
    "cost_vol_eur_m3": null,
    "m_fragility": null,
    "E_over_rho_GPa_m3_kg": null
  },
  {
    "source_id": "SG-3070-1808",
    "material_label": "SG-3070-1808",
    "family": "Other",
    "composition": {
      "sio2_mol_frac": 0.3333000183105469
    },
    "rho_kg_m3": 6670.000076293945,
    "Tg_K": 623.15,
    "alpha_1e6_K": 110500000.0,
    "alpha_1_K": 110.5,
    "a_m2_s": null,
    "a_mm2_s": null,
    "sigma_y_Pa": null,
    "sigma_y_MPa": null,
    "cost_vol_eur_m3": null,
    "m_fragility": null,
    "E_over_rho_GPa_m3_kg": null
  },
  {
    "source_id": "SG-3070-1809",
    "material_label": "SG-3070-1809",
    "family": "Other",
    "composition": {
      "sio2_mol_frac": 0.3997999954223633
    },
    "rho_kg_m3": 6340.000152587891,
    "Tg_K": 645.15,
    "alpha_1e6_K": 103349998.4741211,
    "alpha_1_K": 103.3499984741211,
    "a_m2_s": null,
    "a_mm2_s": null,
    "sigma_y_Pa": null,
    "sigma_y_MPa": null,
    "cost_vol_eur_m3": null,
    "m_fragility": null,
    "E_over_rho_GPa_m3_kg": null
  },
  {
    "source_id": "SG-3070-1810",
    "material_label": "SG-3070-1810",
    "family": "Silicates (>40% Si)",
    "composition": {
      "sio2_mol_frac": 0.5
    },
    "rho_kg_m3": 5670.000076293945,
    "Tg_K": 683.15,
    "alpha_1e6_K": 90250000.0,
    "alpha_1_K": 90.25,
    "a_m2_s": null,
    "a_mm2_s": null,
    "sigma_y_Pa": null,
    "sigma_y_MPa": null,
    "cost_vol_eur_m3": null,
    "m_fragility": null,
    "E_over_rho_GPa_m3_kg": null
  },
  {
    "source_id": "SG-3159-1486",
    "material_label": "SG-3159-1486",
    "family": "Borates",
    "composition": {
      "sio2_mol_frac": 0.021700217723846435,
      "b2o3_mol_frac": 0.9769097900390625
    },
    "rho_kg_m3": 1848.9999771118164,
    "Tg_K": 530.15,
    "alpha_1e6_K": 151500000.0,
    "alpha_1_K": 151.5,
    "n_d": 1.4630000591278076,
    "a_m2_s": null,
    "a_mm2_s": null,
    "sigma_y_Pa": null,
    "sigma_y_MPa": null,
    "cost_vol_eur_m3": null,
    "m_fragility": null,
    "E_over_rho_GPa_m3_kg": null
  },
  {
    "source_id": "SG-3159-1487",
    "material_label": "SG-3159-1487",
    "family": "Borates",
    "composition": {
      "sio2_mol_frac": 0.04590137481689453,
      "b2o3_mol_frac": 0.9531285858154297
    },
    "rho_kg_m3": 1850.9999513626099,
    "Tg_K": 531.15,
    "alpha_1e6_K": 142500000.0,
    "alpha_1_K": 142.5,
    "n_d": 1.4620000123977661,
    "a_m2_s": null,
    "a_mm2_s": null,
    "sigma_y_Pa": null,
    "sigma_y_MPa": null,
    "cost_vol_eur_m3": null,
    "m_fragility": null,
    "E_over_rho_GPa_m3_kg": null
  },
  {
    "source_id": "SG-3159-1488",
    "material_label": "SG-3159-1488",
    "family": "Borates",
    "composition": {
      "sio2_mol_frac": 0.059498805999755856,
      "b2o3_mol_frac": 0.9396811676025391
    },
    "rho_kg_m3": 1851.9999980926514,
    "Tg_K": 537.15,
    "alpha_1e6_K": 140399993.89648438,
    "alpha_1_K": 140.39999389648438,
    "n_d": 1.4620000123977661,
    "a_m2_s": null,
    "a_mm2_s": null,
    "sigma_y_Pa": null,
    "sigma_y_MPa": null,
    "cost_vol_eur_m3": null,
    "m_fragility": null,
    "E_over_rho_GPa_m3_kg": null
  },
  {
    "source_id": "SG-3159-1489",
    "material_label": "SG-3159-1489",
    "family": "Borates",
    "composition": {
      "sio2_mol_frac": 0.095496187210083,
      "b2o3_mol_frac": 0.9037638092041016
    },
    "rho_kg_m3": 1848.9999771118164,
    "Tg_K": 539.15,
    "alpha_1e6_K": 134899993.89648438,
    "alpha_1_K": 134.89999389648438,
    "n_d": 1.4589999914169312,
    "a_m2_s": null,
    "a_mm2_s": null,
    "sigma_y_Pa": null,
    "sigma_y_MPa": null,
    "cost_vol_eur_m3": null,
    "m_fragility": null,
    "E_over_rho_GPa_m3_kg": null
  },
  {
    "source_id": "SG-3159-1490",
    "material_label": "SG-3159-1490",
    "family": "Borosilicates",
    "composition": {
      "sio2_mol_frac": 0.1072010612487793,
      "b2o3_mol_frac": 0.8919088745117187
    },
    "rho_kg_m3": 1858.9999675750732,
    "Tg_K": 543.15,
    "alpha_1e6_K": 133300003.05175781,
    "alpha_1_K": 133.3000030517578,
    "n_d": 1.4600000381469727,
    "a_m2_s": null,
    "a_mm2_s": null,
    "sigma_y_Pa": null,
    "sigma_y_MPa": null,
    "cost_vol_eur_m3": null,
    "m_fragility": null,
    "E_over_rho_GPa_m3_kg": null
  },
  {
    "source_id": "SG-3159-1491",
    "material_label": "SG-3159-1491",
    "family": "Borosilicates",
    "composition": {
      "sio2_mol_frac": 0.15839841842651367,
      "b2o3_mol_frac": 0.8406916046142578
    },
    "rho_kg_m3": 1871.999979019165,
    "Tg_K": 545.15,
    "alpha_1e6_K": 123900001.5258789,
    "alpha_1_K": 123.9000015258789,
    "n_d": 1.4589999914169312,
    "a_m2_s": null,
    "a_mm2_s": null,
    "sigma_y_Pa": null,
    "sigma_y_MPa": null,
    "cost_vol_eur_m3": null,
    "m_fragility": null,
    "E_over_rho_GPa_m3_kg": null
  },
  {
    "source_id": "SG-3159-1492",
    "material_label": "SG-3159-1492",
    "family": "Borosilicates",
    "composition": {
      "sio2_mol_frac": 0.22269554138183595,
      "b2o3_mol_frac": 0.7764844512939453
    },
    "rho_kg_m3": 1883.0000162124634,
    "Tg_K": 557.15,
    "alpha_1e6_K": 106099998.4741211,
    "alpha_1_K": 106.0999984741211,
    "n_d": 1.4589999914169312,
    "a_m2_s": null,
    "a_mm2_s": null,
    "sigma_y_Pa": null,
    "sigma_y_MPa": null,
    "cost_vol_eur_m3": null,
    "m_fragility": null,
    "E_over_rho_GPa_m3_kg": null
  },
  {
    "source_id": "SG-3159-1493",
    "material_label": "SG-3159-1493",
    "family": "Borosilicates",
    "composition": {
      "sio2_mol_frac": 0.29390295028686525,
      "b2o3_mol_frac": 0.7056070709228516
    },
    "rho_kg_m3": 1899.999976158142,
    "Tg_K": 574.15,
    "alpha_1e6_K": 90900001.5258789,
    "alpha_1_K": 90.9000015258789,
    "n_d": 1.4570000171661377,
    "a_m2_s": null,
    "a_mm2_s": null,
    "sigma_y_Pa": null,
    "sigma_y_MPa": null,
    "cost_vol_eur_m3": null,
    "m_fragility": null,
    "E_over_rho_GPa_m3_kg": null
  },
  {
    "source_id": "SG-3159-1494",
    "material_label": "SG-3159-1494",
    "family": "Borosilicates",
    "composition": {
      "sio2_mol_frac": 0.3534964370727539,
      "b2o3_mol_frac": 0.6460935211181641
    },
    "rho_kg_m3": 1922.9999780654907,
    "Tg_K": 583.15,
    "alpha_1e6_K": 77199996.94824219,
    "alpha_1_K": 77.19999694824219,
    "n_d": 1.4570000171661377,
    "a_m2_s": null,
    "a_mm2_s": null,
    "sigma_y_Pa": null,
    "sigma_y_MPa": null,
    "cost_vol_eur_m3": null,
    "m_fragility": null,
    "E_over_rho_GPa_m3_kg": null
  },
  {
    "source_id": "SG-3159-1495",
    "material_label": "SG-3159-1495",
    "family": "Silicates (>40% Si)",
    "composition": {
      "sio2_mol_frac": 0.4356869125366211,
      "b2o3_mol_frac": 0.563783073425293
    },
    "rho_kg_m3": 1960.9999656677246,
    "Tg_K": 595.15,
    "alpha_1e6_K": 59299999.23706055,
    "alpha_1_K": 59.29999923706055,
    "n_d": 1.4600000381469727,
    "a_m2_s": null,
    "a_mm2_s": null,
    "sigma_y_Pa": null,
    "sigma_y_MPa": null,
    "cost_vol_eur_m3": null,
    "m_fragility": null,
    "E_over_rho_GPa_m3_kg": null
  },
  {
    "source_id": "SG-3159-1496",
    "material_label": "SG-3159-1496",
    "family": "Silicates (>40% Si)",
    "composition": {
      "sio2_mol_frac": 0.48360485076904297,
      "b2o3_mol_frac": 0.5158051681518555
    },
    "rho_kg_m3": 1978.0000448226929,
    "Tg_K": 600.15,
    "alpha_1e6_K": 58099998.474121094,
    "alpha_1_K": 58.099998474121094,
    "n_d": 1.4600000381469727,
    "a_m2_s": null,
    "a_mm2_s": null,
    "sigma_y_Pa": null,
    "sigma_y_MPa": null,
    "cost_vol_eur_m3": null,
    "m_fragility": null,
    "E_over_rho_GPa_m3_kg": null
  },
  {
    "source_id": "SG-3159-1497",
    "material_label": "SG-3159-1497",
    "family": "Silicates (>40% Si)",
    "composition": {
      "sio2_mol_frac": 0.5540110778808593,
      "b2o3_mol_frac": 0.44550888061523436
    },
    "rho_kg_m3": 2007.9998970031738,
    "Tg_K": 616.15,
    "alpha_1e6_K": 47200000.76293945,
    "alpha_1_K": 47.20000076293945,
    "n_d": 1.4609999656677246,
    "a_m2_s": null,
    "a_mm2_s": null,
    "sigma_y_Pa": null,
    "sigma_y_MPa": null,
    "cost_vol_eur_m3": null,
    "m_fragility": null,
    "E_over_rho_GPa_m3_kg": null
  },
  {
    "source_id": "SG-3159-1498",
    "material_label": "SG-3159-1498",
    "family": "Silicates (>40% Si)",
    "composition": {
      "sio2_mol_frac": 0.6069364166259765,
      "b2o3_mol_frac": 0.3926235580444336
    },
    "rho_kg_m3": 2026.0000228881836,
    "Tg_K": 628.15,
    "alpha_1e6_K": 43900001.525878906,
    "alpha_1_K": 43.900001525878906,
    "n_d": 1.4609999656677246,
    "a_m2_s": null,
    "a_mm2_s": null,
    "sigma_y_Pa": null,
    "sigma_y_MPa": null,
    "cost_vol_eur_m3": null,
    "m_fragility": null,
    "E_over_rho_GPa_m3_kg": null
  },
  {
    "source_id": "SG-3202-510",
    "material_label": "SG-3202-510",
    "family": "Silicates (>40% Si)",
    "composition": {
      "sio2_mol_frac": 0.6472441101074219,
      "cao_mol_frac": 0.09246555328369141
    },
    "rho_kg_m3": 2453.000068664551,
    "Tg_K": 708.15,
    "alpha_1e6_K": 95477447.50976562,
    "alpha_1_K": 95.47744750976562,
    "a_m2_s": null,
    "a_mm2_s": null,
    "sigma_y_Pa": null,
    "sigma_y_MPa": null,
    "cost_vol_eur_m3": null,
    "m_fragility": null,
    "E_over_rho_GPa_m3_kg": null
  },
  {
    "source_id": "SG-3202-511",
    "material_label": "SG-3202-511",
    "family": "Silicates (>40% Si)",
    "composition": {
      "sio2_mol_frac": 0.6590900421142578,
      "na2o_mol_frac": 0.01703845977783203,
      "cao_mol_frac": 0.09415786743164062
    },
    "rho_kg_m3": 2454.9999237060547,
    "Tg_K": 698.15,
    "alpha_1e6_K": 95939392.08984375,
    "alpha_1_K": 95.93939208984375,
    "a_m2_s": null,
    "a_mm2_s": null,
    "sigma_y_Pa": null,
    "sigma_y_MPa": null,
    "cost_vol_eur_m3": null,
    "m_fragility": null,
    "E_over_rho_GPa_m3_kg": null
  },
  {
    "source_id": "SG-3202-512",
    "material_label": "SG-3202-512",
    "family": "Silicates (>40% Si)",
    "composition": {
      "sio2_mol_frac": 0.6713776397705078,
      "na2o_mol_frac": 0.034712226390838624,
      "cao_mol_frac": 0.09591328620910644
    },
    "rho_kg_m3": 2463.0000591278076,
    "Tg_K": 693.15,
    "alpha_1e6_K": 94625556.94580078,
    "alpha_1_K": 94.62555694580078,
    "a_m2_s": null,
    "a_mm2_s": null,
    "sigma_y_Pa": null,
    "sigma_y_MPa": null,
    "cost_vol_eur_m3": null,
    "m_fragility": null,
    "E_over_rho_GPa_m3_kg": null
  },
  {
    "source_id": "SG-3202-513",
    "material_label": "SG-3202-513",
    "family": "Silicates (>40% Si)",
    "composition": {
      "sio2_mol_frac": 0.6841321563720704,
      "na2o_mol_frac": 0.05305750846862793,
      "cao_mol_frac": 0.09773539543151856
    },
    "rho_kg_m3": 2466.0000801086426,
    "Tg_K": 703.15,
    "alpha_1e6_K": 94076408.38623047,
    "alpha_1_K": 94.07640838623047,
    "a_m2_s": null,
    "a_mm2_s": null,
    "sigma_y_Pa": null,
    "sigma_y_MPa": null,
    "cost_vol_eur_m3": null,
    "m_fragility": null,
    "E_over_rho_GPa_m3_kg": null
  },
  {
    "source_id": "SG-3202-514",
    "material_label": "SG-3202-514",
    "family": "Silicates (>40% Si)",
    "composition": {
      "sio2_mol_frac": 0.7041991424560546,
      "na2o_mol_frac": 0.08192069053649903,
      "cao_mol_frac": 0.10060216903686524
    },
    "rho_kg_m3": 2473.9999771118164,
    "Tg_K": 703.15,
    "alpha_1e6_K": 91356040.95458984,
    "alpha_1_K": 91.35604095458984,
    "a_m2_s": null,
    "a_mm2_s": null,
    "sigma_y_Pa": null,
    "sigma_y_MPa": null,
    "cost_vol_eur_m3": null,
    "m_fragility": null,
    "E_over_rho_GPa_m3_kg": null
  },
  {
    "source_id": "SG-3202-515",
    "material_label": "SG-3202-515",
    "family": "Silicates (>40% Si)",
    "composition": {
      "sio2_mol_frac": 0.7182442474365235,
      "na2o_mol_frac": 0.10212226867675782,
      "cao_mol_frac": 0.10260866165161132
    },
    "rho_kg_m3": 2483.0000400543213,
    "Tg_K": 718.15,
    "alpha_1e6_K": 90975540.16113281,
    "alpha_1_K": 90.97554016113281,
    "a_m2_s": null,
    "a_mm2_s": null,
    "sigma_y_Pa": null,
    "sigma_y_MPa": null,
    "cost_vol_eur_m3": null,
    "m_fragility": null,
    "E_over_rho_GPa_m3_kg": null
  },
  {
    "source_id": "SG-3202-516",
    "material_label": "SG-3202-516",
    "family": "Silicates (>40% Si)",
    "composition": {
      "sio2_mol_frac": 0.7328609466552735,
      "na2o_mol_frac": 0.12314606666564941,
      "cao_mol_frac": 0.1046968173980713
    },
    "rho_kg_m3": 2483.9999675750732,
    "Tg_K": 743.15,
    "alpha_1e6_K": 90112152.09960938,
    "alpha_1_K": 90.11215209960938,
    "a_m2_s": null,
    "a_mm2_s": null,
    "sigma_y_Pa": null,
    "sigma_y_MPa": null,
    "cost_vol_eur_m3": null,
    "m_fragility": null,
    "E_over_rho_GPa_m3_kg": null
  },
  {
    "source_id": "SG-3202-518",
    "material_label": "SG-3202-518",
    "family": "Silicates (>40% Si)",
    "composition": {
      "sio2_mol_frac": 0.748084945678711,
      "na2o_mol_frac": 0.1450433349609375,
      "cao_mol_frac": 0.10687171936035156
    },
    "rho_kg_m3": 2480.9999465942383,
    "Tg_K": 778.15,
    "alpha_1e6_K": 85105484.00878906,
    "alpha_1_K": 85.10548400878906,
    "a_m2_s": null,
    "a_mm2_s": null,
    "sigma_y_Pa": null,
    "sigma_y_MPa": null,
    "cost_vol_eur_m3": null,
    "m_fragility": null,
    "E_over_rho_GPa_m3_kg": null
  },
  {
    "source_id": "SG-3203-510",
    "material_label": "SG-3203-510",
    "family": "Silicates (>40% Si)",
    "composition": {
      "sio2_mol_frac": 0.6472441101074219,
      "cao_mol_frac": 0.09246555328369141
    },
    "rho_kg_m3": 2453.000068664551,
    "Tg_K": 708.15,
    "alpha_1e6_K": 95477447.50976562,
    "alpha_1_K": 95.47744750976562,
    "a_m2_s": null,
    "a_mm2_s": null,
    "sigma_y_Pa": null,
    "sigma_y_MPa": null,
    "cost_vol_eur_m3": null,
    "m_fragility": null,
    "E_over_rho_GPa_m3_kg": null
  },
  {
    "source_id": "SG-3203-519",
    "material_label": "SG-3203-519",
    "family": "Silicates (>40% Si)",
    "composition": {
      "sio2_mol_frac": 0.6710974884033203,
      "k2o_mol_frac": 0.0171227765083313,
      "cao_mol_frac": 0.09587326049804687
    },
    "rho_kg_m3": 2448.9998817443848,
    "Tg_K": 713.15,
    "alpha_1e6_K": 91270980.83496094,
    "alpha_1_K": 91.27098083496094,
    "a_m2_s": null,
    "a_mm2_s": null,
    "sigma_y_Pa": null,
    "sigma_y_MPa": null,
    "cost_vol_eur_m3": null,
    "m_fragility": null,
    "E_over_rho_GPa_m3_kg": null
  },
  {
    "source_id": "SG-3203-520",
    "material_label": "SG-3203-520",
    "family": "Silicates (>40% Si)",
    "composition": {
      "sio2_mol_frac": 0.6967763519287109,
      "k2o_mol_frac": 0.035555922985076906,
      "cao_mol_frac": 0.0995417594909668
    },
    "rho_kg_m3": 2443.000078201294,
    "Tg_K": 723.15,
    "alpha_1e6_K": 87245941.16210938,
    "alpha_1_K": 87.24594116210938,
    "a_m2_s": null,
    "a_mm2_s": null,
    "sigma_y_Pa": null,
    "sigma_y_MPa": null,
    "cost_vol_eur_m3": null,
    "m_fragility": null,
    "E_over_rho_GPa_m3_kg": null
  },
  {
    "source_id": "SG-3203-521",
    "material_label": "SG-3203-521",
    "family": "Silicates (>40% Si)",
    "composition": {
      "sio2_mol_frac": 0.7244985961914062,
      "k2o_mol_frac": 0.05545585155487061,
      "cao_mol_frac": 0.10350217819213867
    },
    "rho_kg_m3": 2441.999912261963,
    "Tg_K": 743.15,
    "alpha_1e6_K": 82231666.5649414,
    "alpha_1_K": 82.2316665649414,
    "a_m2_s": null,
    "a_mm2_s": null,
    "sigma_y_Pa": null,
    "sigma_y_MPa": null,
    "cost_vol_eur_m3": null,
    "m_fragility": null,
    "E_over_rho_GPa_m3_kg": null
  },
  {
    "source_id": "SG-3203-522",
    "material_label": "SG-3203-522",
    "family": "Silicates (>40% Si)",
    "composition": {
      "sio2_mol_frac": 0.7442390441894531,
      "k2o_mol_frac": 0.06962615489959717,
      "cao_mol_frac": 0.1063222885131836
    },
    "rho_kg_m3": 2440.999984741211,
    "Tg_K": 768.15,
    "alpha_1e6_K": 79389778.13720703,
    "alpha_1_K": 79.38977813720703,
    "a_m2_s": null,
    "a_mm2_s": null,
    "sigma_y_Pa": null,
    "sigma_y_MPa": null,
    "cost_vol_eur_m3": null,
    "m_fragility": null,
    "E_over_rho_GPa_m3_kg": null
  },
  {
    "source_id": "SG-3203-523",
    "material_label": "SG-3203-523",
    "family": "Silicates (>40% Si)",
    "composition": {
      "sio2_mol_frac": 0.7704805755615234,
      "k2o_mol_frac": 0.08846323013305664,
      "cao_mol_frac": 0.1100711727142334
    },
    "rho_kg_m3": 2437.999963760376,
    "Tg_K": 813.15,
    "alpha_1e6_K": 74860855.10253906,
    "alpha_1_K": 74.86085510253906,
    "a_m2_s": null,
    "a_mm2_s": null,
    "sigma_y_Pa": null,
    "sigma_y_MPa": null,
    "cost_vol_eur_m3": null,
    "m_fragility": null,
    "E_over_rho_GPa_m3_kg": null
  },
  {
    "source_id": "SG-3203-524",
    "material_label": "SG-3203-524",
    "family": "Silicates (>40% Si)",
    "composition": {
      "sio2_mol_frac": 0.7759525299072265,
      "k2o_mol_frac": 0.09239117622375488,
      "cao_mol_frac": 0.11085289001464843
    },
    "rho_kg_m3": 2437.000036239624,
    "Tg_K": 808.15,
    "alpha_1e6_K": 73909477.23388672,
    "alpha_1_K": 73.90947723388672,
    "a_m2_s": null,
    "a_mm2_s": null,
    "sigma_y_Pa": null,
    "sigma_y_MPa": null,
    "cost_vol_eur_m3": null,
    "m_fragility": null,
    "E_over_rho_GPa_m3_kg": null
  },
  {
    "source_id": "SG-3203-526",
    "material_label": "SG-3203-526",
    "family": "Silicates (>40% Si)",
    "composition": {
      "sio2_mol_frac": 0.7871330261230469,
      "k2o_mol_frac": 0.1004168701171875,
      "cao_mol_frac": 0.11245014190673829
    },
    "rho_kg_m3": 2436.000108718872,
    "Tg_K": 883.15,
    "alpha_1e6_K": 73469474.79248047,
    "alpha_1_K": 73.46947479248047,
    "a_m2_s": null,
    "a_mm2_s": null,
    "sigma_y_Pa": null,
    "sigma_y_MPa": null,
    "cost_vol_eur_m3": null,
    "m_fragility": null,
    "E_over_rho_GPa_m3_kg": null
  },
  {
    "source_id": "SG-3204-518",
    "material_label": "SG-3204-518",
    "family": "Silicates (>40% Si)",
    "composition": {
      "sio2_mol_frac": 0.748084945678711,
      "na2o_mol_frac": 0.1450433349609375,
      "cao_mol_frac": 0.10687171936035156
    },
    "rho_kg_m3": 2480.9999465942383,
    "Tg_K": 778.15,
    "alpha_1e6_K": 85105484.00878906,
    "alpha_1_K": 85.10548400878906,
    "a_m2_s": null,
    "a_mm2_s": null,
    "sigma_y_Pa": null,
    "sigma_y_MPa": null,
    "cost_vol_eur_m3": null,
    "m_fragility": null,
    "E_over_rho_GPa_m3_kg": null
  },
  {
    "source_id": "SG-3204-527",
    "material_label": "SG-3204-527",
    "family": "Silicates (>40% Si)",
    "composition": {
      "sio2_mol_frac": 0.7530660247802734,
      "na2o_mol_frac": 0.12654122352600097,
      "k2o_mol_frac": 0.012809445858001709,
      "cao_mol_frac": 0.10758332252502441
    },
    "rho_kg_m3": 2476.9999980926514,
    "Tg_K": 773.15,
    "alpha_1e6_K": 83975883.48388672,
    "alpha_1_K": 83.97588348388672,
    "a_m2_s": null,
    "a_mm2_s": null,
    "sigma_y_Pa": null,
    "sigma_y_MPa": null,
    "cost_vol_eur_m3": null,
    "m_fragility": null,
    "E_over_rho_GPa_m3_kg": null
  },
  {
    "source_id": "SG-3204-528",
    "material_label": "SG-3204-528",
    "family": "Silicates (>40% Si)",
    "composition": {
      "sio2_mol_frac": 0.7581138610839844,
      "na2o_mol_frac": 0.10779105186462402,
      "k2o_mol_frac": 0.025790615081787108,
      "cao_mol_frac": 0.10830445289611816
    },
    "rho_kg_m3": 2473.0000495910645,
    "Tg_K": 778.15,
    "alpha_1e6_K": 82798347.47314453,
    "alpha_1_K": 82.79834747314453,
    "a_m2_s": null,
    "a_mm2_s": null,
    "sigma_y_Pa": null,
    "sigma_y_MPa": null,
    "cost_vol_eur_m3": null,
    "m_fragility": null,
    "E_over_rho_GPa_m3_kg": null
  },
  {
    "source_id": "SG-3204-529",
    "material_label": "SG-3204-529",
    "family": "Silicates (>40% Si)",
    "composition": {
      "sio2_mol_frac": 0.7632298278808594,
      "na2o_mol_frac": 0.08878783226013183,
      "k2o_mol_frac": 0.038946988582611086,
      "cao_mol_frac": 0.10903532981872559
    },
    "rho_kg_m3": 2467.0000076293945,
    "Tg_K": 783.15,
    "alpha_1e6_K": 83448593.13964844,
    "alpha_1_K": 83.44859313964844,
    "a_m2_s": null,
    "a_mm2_s": null,
    "sigma_y_Pa": null,
    "sigma_y_MPa": null,
    "cost_vol_eur_m3": null,
    "m_fragility": null,
    "E_over_rho_GPa_m3_kg": null
  },
  {
    "source_id": "SG-3204-530",
    "material_label": "SG-3204-530",
    "family": "Silicates (>40% Si)",
    "composition": {
      "sio2_mol_frac": 0.7710346221923828,
      "na2o_mol_frac": 0.05979718685150146,
      "k2o_mol_frac": 0.0590178918838501,
      "cao_mol_frac": 0.11015031814575195
    },
    "rho_kg_m3": 2459.0001106262207,
    "Tg_K": 798.15,
    "alpha_1e6_K": 82563331.6040039,
    "alpha_1_K": 82.5633316040039,
    "a_m2_s": null,
    "a_mm2_s": null,
    "sigma_y_Pa": null,
    "sigma_y_MPa": null,
    "cost_vol_eur_m3": null,
    "m_fragility": null,
    "E_over_rho_GPa_m3_kg": null
  },
  {
    "source_id": "SG-3204-531",
    "material_label": "SG-3204-531",
    "family": "Silicates (>40% Si)",
    "composition": {
      "sio2_mol_frac": 0.7763271331787109,
      "na2o_mol_frac": 0.04013842582702637,
      "k2o_mol_frac": 0.07262810707092285,
      "cao_mol_frac": 0.11090640068054199
    },
    "rho_kg_m3": 2453.000068664551,
    "Tg_K": 818.15,
    "alpha_1e6_K": 80186813.35449219,
    "alpha_1_K": 80.18681335449219,
    "a_m2_s": null,
    "a_mm2_s": null,
    "sigma_y_Pa": null,
    "sigma_y_MPa": null,
    "cost_vol_eur_m3": null,
    "m_fragility": null,
    "E_over_rho_GPa_m3_kg": null
  },
  {
    "source_id": "SG-3204-532",
    "material_label": "SG-3204-532",
    "family": "Silicates (>40% Si)",
    "composition": {
      "sio2_mol_frac": 0.7816926574707032,
      "na2o_mol_frac": 0.02020792245864868,
      "k2o_mol_frac": 0.08642645835876465,
      "cao_mol_frac": 0.11167293548583984
    },
    "rho_kg_m3": 2441.999912261963,
    "Tg_K": 848.15,
    "alpha_1e6_K": 74499130.24902344,
    "alpha_1_K": 74.49913024902344,
    "a_m2_s": null,
    "a_mm2_s": null,
    "sigma_y_Pa": null,
    "sigma_y_MPa": null,
    "cost_vol_eur_m3": null,
    "m_fragility": null,
    "E_over_rho_GPa_m3_kg": null
  },
  {
    "source_id": "SG-3204-526",
    "material_label": "SG-3204-526",
    "family": "Silicates (>40% Si)",
    "composition": {
      "sio2_mol_frac": 0.7871330261230469,
      "k2o_mol_frac": 0.1004168701171875,
      "cao_mol_frac": 0.11245014190673829
    },
    "rho_kg_m3": 2436.000108718872,
    "Tg_K": 883.15,
    "alpha_1e6_K": 73469474.79248047,
    "alpha_1_K": 73.46947479248047,
    "a_m2_s": null,
    "a_mm2_s": null,
    "sigma_y_Pa": null,
    "sigma_y_MPa": null,
    "cost_vol_eur_m3": null,
    "m_fragility": null,
    "E_over_rho_GPa_m3_kg": null
  },
  {
    "source_id": "SG-3205-526",
    "material_label": "SG-3205-526",
    "family": "Silicates (>40% Si)",
    "composition": {
      "sio2_mol_frac": 0.7871330261230469,
      "k2o_mol_frac": 0.1004168701171875,
      "cao_mol_frac": 0.11245014190673829
    },
    "rho_kg_m3": 2436.000108718872,
    "Tg_K": 883.15,
    "alpha_1e6_K": 73448837.28027344,
    "alpha_1_K": 73.44883728027344,
    "a_m2_s": null,
    "a_mm2_s": null,
    "sigma_y_Pa": null,
    "sigma_y_MPa": null,
    "cost_vol_eur_m3": null,
    "m_fragility": null,
    "E_over_rho_GPa_m3_kg": null
  },
  {
    "source_id": "SG-3205-533",
    "material_label": "SG-3205-533",
    "family": "Silicates (>40% Si)",
    "composition": {
      "sio2_mol_frac": 0.7923963165283203,
      "k2o_mol_frac": 0.08760988235473632,
      "cao_mol_frac": 0.11320205688476563
    },
    "rho_kg_m3": 2447.999954223633,
    "Tg_K": 903.15,
    "alpha_1e6_K": 70032035.82763672,
    "alpha_1_K": 70.03203582763672,
    "a_m2_s": null,
    "a_mm2_s": null,
    "sigma_y_Pa": null,
    "sigma_y_MPa": null,
    "cost_vol_eur_m3": null,
    "m_fragility": null,
    "E_over_rho_GPa_m3_kg": null
  },
  {
    "source_id": "SG-3205-534",
    "material_label": "SG-3205-534",
    "family": "Silicates (>40% Si)",
    "composition": {
      "sio2_mol_frac": 0.8004245758056641,
      "k2o_mol_frac": 0.06807500839233399,
      "cao_mol_frac": 0.11434898376464844
    },
    "rho_kg_m3": 2470.0000286102295,
    "Tg_K": 913.15,
    "alpha_1e6_K": 67336189.27001953,
    "alpha_1_K": 67.33618927001953,
    "a_m2_s": null,
    "a_mm2_s": null,
    "sigma_y_Pa": null,
    "sigma_y_MPa": null,
    "cost_vol_eur_m3": null,
    "m_fragility": null,
    "E_over_rho_GPa_m3_kg": null
  },
  {
    "source_id": "SG-3205-535",
    "material_label": "SG-3205-535",
    "family": "Silicates (>40% Si)",
    "composition": {
      "sio2_mol_frac": 0.8086172485351563,
      "k2o_mol_frac": 0.048140249252319335,
      "cao_mol_frac": 0.11551938056945801
    },
    "rho_kg_m3": 2490.000009536743,
    "Tg_K": 933.15,
    "alpha_1e6_K": 60479629.51660156,
    "alpha_1_K": 60.47962951660156,
    "a_m2_s": null,
    "a_mm2_s": null,
    "sigma_y_Pa": null,
    "sigma_y_MPa": null,
    "cost_vol_eur_m3": null,
    "m_fragility": null,
    "E_over_rho_GPa_m3_kg": null
  },
  {
    "source_id": "SG-3205-536",
    "material_label": "SG-3205-536",
    "family": "Silicates (>40% Si)",
    "composition": {
      "sio2_mol_frac": 0.8169792938232422,
      "k2o_mol_frac": 0.027793185710906984,
      "cao_mol_frac": 0.11671399116516114
    },
    "rho_kg_m3": 2507.999897003174,
    "Tg_K": 943.15,
    "alpha_1e6_K": 58004272.4609375,
    "alpha_1_K": 58.0042724609375,
    "a_m2_s": null,
    "a_mm2_s": null,
    "sigma_y_Pa": null,
    "sigma_y_MPa": null,
    "cost_vol_eur_m3": null,
    "m_fragility": null,
    "E_over_rho_GPa_m3_kg": null
  },
  {
    "source_id": "SG-3205-537",
    "material_label": "SG-3205-537",
    "family": "Silicates (>40% Si)",
    "composition": {
      "sio2_mol_frac": 0.8284015655517578,
      "cao_mol_frac": 0.11834578514099121
    },
    "rho_kg_m3": 2538.0001068115234,
    "Tg_K": 988.15,
    "alpha_1e6_K": 52075237.27416992,
    "alpha_1_K": 52.07523727416992,
    "a_m2_s": null,
    "a_mm2_s": null,
    "sigma_y_Pa": null,
    "sigma_y_MPa": null,
    "cost_vol_eur_m3": null,
    "m_fragility": null,
    "E_over_rho_GPa_m3_kg": null
  },
  {
    "source_id": "SG-3371-3559",
    "material_label": "SG-3371-3559",
    "family": "Silicates (>40% Si)",
    "composition": {
      "sio2_mol_frac": 0.7459152984619141,
      "na2o_mol_frac": 0.24572101593017578,
      "cao_mol_frac": 0.004017784297466278,
      "al2o3_mol_frac": 0.004120846688747406
    },
    "rho_kg_m3": 2434.000015258789,
    "Tg_K": 698.15,
    "alpha_1e6_K": 117427497.86376953,
    "alpha_1_K": 117.42749786376953,
    "n_d": 1.4980000257492065,
    "a_m2_s": null,
    "a_mm2_s": null,
    "sigma_y_Pa": null,
    "sigma_y_MPa": null,
    "cost_vol_eur_m3": null,
    "m_fragility": null,
    "E_over_rho_GPa_m3_kg": null
  },
  {
    "source_id": "SG-3371-3560",
    "material_label": "SG-3371-3560",
    "family": "Silicates (>40% Si)",
    "composition": {
      "sio2_mol_frac": 0.7169367218017578,
      "na2o_mol_frac": 0.23103784561157226,
      "cao_mol_frac": 0.0035831493139266966,
      "al2o3_mol_frac": 0.0024923381209373476
    },
    "rho_kg_m3": 2460.9999656677246,
    "Tg_K": 728.15,
    "alpha_1e6_K": 111729003.90625,
    "alpha_1_K": 111.72900390625,
    "n_d": 1.503999948501587,
    "a_m2_s": null,
    "a_mm2_s": null,
    "sigma_y_Pa": null,
    "sigma_y_MPa": null,
    "cost_vol_eur_m3": null,
    "m_fragility": null,
    "E_over_rho_GPa_m3_kg": null
  },
  {
    "source_id": "SG-3371-3561",
    "material_label": "SG-3371-3561",
    "family": "Silicates (>40% Si)",
    "composition": {
      "sio2_mol_frac": 0.6836004638671875,
      "na2o_mol_frac": 0.22201400756835937,
      "cao_mol_frac": 0.003484908640384674,
      "al2o3_mol_frac": 0.002536748945713043
    },
    "rho_kg_m3": 2484.999895095825,
    "Tg_K": 763.15,
    "alpha_1e6_K": 106851501.46484375,
    "alpha_1_K": 106.85150146484375,
    "n_d": 1.5099999904632568,
    "a_m2_s": null,
    "a_mm2_s": null,
    "sigma_y_Pa": null,
    "sigma_y_MPa": null,
    "cost_vol_eur_m3": null,
    "m_fragility": null,
    "E_over_rho_GPa_m3_kg": null
  },
  {
    "source_id": "SG-3371-3562",
    "material_label": "SG-3371-3562",
    "family": "Silicates (>40% Si)",
    "composition": {
      "sio2_mol_frac": 0.654198226928711,
      "na2o_mol_frac": 0.21242708206176758,
      "cao_mol_frac": 0.003205224871635437,
      "al2o3_mol_frac": 0.0024789829552173616
    },
    "rho_kg_m3": 2505.000114440918,
    "Tg_K": 793.15,
    "alpha_1e6_K": 103155578.61328125,
    "alpha_1_K": 103.15557861328125,
    "n_d": 1.5160000324249268,
    "a_m2_s": null,
    "a_mm2_s": null,
    "sigma_y_Pa": null,
    "sigma_y_MPa": null,
    "cost_vol_eur_m3": null,
    "m_fragility": null,
    "E_over_rho_GPa_m3_kg": null
  },
  {
    "source_id": "SG-3371-3563",
    "material_label": "SG-3371-3563",
    "family": "Silicates (>40% Si)",
    "composition": {
      "sio2_mol_frac": 0.6261615753173828,
      "na2o_mol_frac": 0.20169198989868165,
      "cao_mol_frac": 0.003418985903263092,
      "al2o3_mol_frac": 0.0023639290034770965
    },
    "rho_kg_m3": 2519.9999809265137,
    "Tg_K": 818.15,
    "alpha_1e6_K": 102195190.4296875,
    "alpha_1_K": 102.1951904296875,
    "n_d": 1.5199999809265137,
    "a_m2_s": null,
    "a_mm2_s": null,
    "sigma_y_Pa": null,
    "sigma_y_MPa": null,
    "cost_vol_eur_m3": null,
    "m_fragility": null,
    "E_over_rho_GPa_m3_kg": null
  },
  {
    "source_id": "SG-3371-3564",
    "material_label": "SG-3371-3564",
    "family": "Silicates (>40% Si)",
    "composition": {
      "sio2_mol_frac": 0.6032346725463867,
      "na2o_mol_frac": 0.19095148086547853,
      "cao_mol_frac": 0.0034425440430641174,
      "al2o3_mol_frac": 0.002208913862705231
    },
    "rho_kg_m3": 2530.9998989105225,
    "Tg_K": 838.15,
    "alpha_1e6_K": 102961540.22216797,
    "alpha_1_K": 102.96154022216797,
    "n_d": 1.524999976158142,
    "a_m2_s": null,
    "a_mm2_s": null,
    "sigma_y_Pa": null,
    "sigma_y_MPa": null,
    "cost_vol_eur_m3": null,
    "m_fragility": null,
    "E_over_rho_GPa_m3_kg": null
  },
  {
    "source_id": "SG-3371-3565",
    "material_label": "SG-3371-3565",
    "family": "Silicates (>40% Si)",
    "composition": {
      "sio2_mol_frac": 0.5777290344238282,
      "na2o_mol_frac": 0.18986234664916993,
      "cao_mol_frac": 0.0030997443199157716,
      "al2o3_mol_frac": 0.002169770002365112
    },
    "rho_kg_m3": 2540.9998893737793,
    "Tg_K": 848.15,
    "alpha_1e6_K": 97726150.51269531,
    "alpha_1_K": 97.72615051269531,
    "n_d": 1.5290000438690186,
    "a_m2_s": null,
    "a_mm2_s": null,
    "sigma_y_Pa": null,
    "sigma_y_MPa": null,
    "cost_vol_eur_m3": null,
    "m_fragility": null,
    "E_over_rho_GPa_m3_kg": null
  },
  {
    "source_id": "SG-3371-3566",
    "material_label": "SG-3371-3566",
    "family": "Silicates (>40% Si)",
    "composition": {
      "sio2_mol_frac": 0.5527437210083008,
      "na2o_mol_frac": 0.18390647888183595,
      "cao_mol_frac": 0.0029391509294509886,
      "al2o3_mol_frac": 0.0018690724670886994
    },
    "rho_kg_m3": 2542.0000553131104,
    "Tg_K": 863.15,
    "alpha_1e6_K": 95274803.1616211,
    "alpha_1_K": 95.2748031616211,
    "n_d": 1.531000018119812,
    "a_m2_s": null,
    "a_mm2_s": null,
    "sigma_y_Pa": null,
    "sigma_y_MPa": null,
    "cost_vol_eur_m3": null,
    "m_fragility": null,
    "E_over_rho_GPa_m3_kg": null
  },
  {
    "source_id": "SG-3371-3567",
    "material_label": "SG-3371-3567",
    "family": "Silicates (>40% Si)",
    "composition": {
      "sio2_mol_frac": 0.5347762298583985,
      "na2o_mol_frac": 0.17768854141235352,
      "cao_mol_frac": 0.0029824277758598327,
      "al2o3_mol_frac": 0.0017894145846366883
    },
    "rho_kg_m3": 2549.999952316284,
    "Tg_K": 868.15,
    "alpha_1e6_K": 95047309.87548828,
    "alpha_1_K": 95.04730987548828,
    "n_d": 1.534000039100647,
    "a_m2_s": null,
    "a_mm2_s": null,
    "sigma_y_Pa": null,
    "sigma_y_MPa": null,
    "cost_vol_eur_m3": null,
    "m_fragility": null,
    "E_over_rho_GPa_m3_kg": null
  },
  {
    "source_id": "SG-3371-3568",
    "material_label": "SG-3371-3568",
    "family": "Silicates (>40% Si)",
    "composition": {
      "sio2_mol_frac": 0.5140417861938477,
      "na2o_mol_frac": 0.17151081085205078,
      "cao_mol_frac": 0.0028372007608413697,
      "al2o3_mol_frac": 0.001804240196943283
    },
    "rho_kg_m3": 2548.0000972747803,
    "Tg_K": 873.15,
    "alpha_1e6_K": 93386543.27392578,
    "alpha_1_K": 93.38654327392578,
    "n_d": 1.5360000133514404,
    "a_m2_s": null,
    "a_mm2_s": null,
    "sigma_y_Pa": null,
    "sigma_y_MPa": null,
    "cost_vol_eur_m3": null,
    "m_fragility": null,
    "E_over_rho_GPa_m3_kg": null
  },
  {
    "source_id": "SG-3371-3569",
    "material_label": "SG-3371-3569",
    "family": "Silicates (>40% Si)",
    "composition": {
      "sio2_mol_frac": 0.7470480346679688,
      "na2o_mol_frac": 0.21905755996704102,
      "cao_mol_frac": 0.0035181257128715517,
      "al2o3_mol_frac": 0.002286727875471115
    },
    "rho_kg_m3": 2431.999921798706,
    "Tg_K": 718.15,
    "alpha_1e6_K": 104972999.5727539,
    "alpha_1_K": 104.9729995727539,
    "n_d": 1.4989999532699585,
    "a_m2_s": null,
    "a_mm2_s": null,
    "sigma_y_Pa": null,
    "sigma_y_MPa": null,
    "cost_vol_eur_m3": null,
    "m_fragility": null,
    "E_over_rho_GPa_m3_kg": null
  },
  {
    "source_id": "SG-3371-3570",
    "material_label": "SG-3371-3570",
    "family": "Silicates (>40% Si)",
    "composition": {
      "sio2_mol_frac": 0.7465715789794922,
      "na2o_mol_frac": 0.19683406829833985,
      "cao_mol_frac": 0.0032516926527023315,
      "al2o3_mol_frac": 0.0024229784309864042
    },
    "rho_kg_m3": 2427.999973297119,
    "Tg_K": 748.15,
    "alpha_1e6_K": 92466995.23925781,
    "alpha_1_K": 92.46699523925781,
    "n_d": 1.4989999532699585,
    "a_m2_s": null,
    "a_mm2_s": null,
    "sigma_y_Pa": null,
    "sigma_y_MPa": null,
    "cost_vol_eur_m3": null,
    "m_fragility": null,
    "E_over_rho_GPa_m3_kg": null
  },
  {
    "source_id": "SG-3371-3571",
    "material_label": "SG-3371-3571",
    "family": "Silicates (>40% Si)",
    "composition": {
      "sio2_mol_frac": 0.7497086334228515,
      "na2o_mol_frac": 0.163081111907959,
      "cao_mol_frac": 0.0037036365270614624,
      "al2o3_mol_frac": 0.002433026134967804
    },
    "rho_kg_m3": 2427.999973297119,
    "Tg_K": 778.15,
    "alpha_1e6_K": 84600997.92480469,
    "alpha_1_K": 84.60099792480469,
    "n_d": 1.5010000467300415,
    "a_m2_s": null,
    "a_mm2_s": null,
    "sigma_y_Pa": null,
    "sigma_y_MPa": null,
    "cost_vol_eur_m3": null,
    "m_fragility": null,
    "E_over_rho_GPa_m3_kg": null
  },
  {
    "source_id": "SG-3371-3572",
    "material_label": "SG-3371-3572",
    "family": "Silicates (>40% Si)",
    "composition": {
      "sio2_mol_frac": 0.7483296203613281,
      "na2o_mol_frac": 0.14324190139770507,
      "cao_mol_frac": 0.0034394651651382447,
      "al2o3_mol_frac": 0.0023367582261562348
    },
    "rho_kg_m3": 2427.000045776367,
    "Tg_K": 808.15,
    "alpha_1e6_K": 79258842.46826172,
    "alpha_1_K": 79.25884246826172,
    "n_d": 1.5019999742507935,
    "a_m2_s": null,
    "a_mm2_s": null,
    "sigma_y_Pa": null,
    "sigma_y_MPa": null,
    "cost_vol_eur_m3": null,
    "m_fragility": null,
    "E_over_rho_GPa_m3_kg": null
  },
  {
    "source_id": "SG-3371-3573",
    "material_label": "SG-3371-3573",
    "family": "Silicates (>40% Si)",
    "composition": {
      "sio2_mol_frac": 0.7045556640625,
      "na2o_mol_frac": 0.23136621475219726,
      "cao_mol_frac": 0.0038728836178779603,
      "al2o3_mol_frac": 0.0025905841588974
    },
    "rho_kg_m3": 2467.0000076293945,
    "Tg_K": 743.15,
    "alpha_1e6_K": 107308998.10791016,
    "alpha_1_K": 107.30899810791016,
    "n_d": 1.50600004196167,
    "a_m2_s": null,
    "a_mm2_s": null,
    "sigma_y_Pa": null,
    "sigma_y_MPa": null,
    "cost_vol_eur_m3": null,
    "m_fragility": null,
    "E_over_rho_GPa_m3_kg": null
  },
  {
    "source_id": "SG-3371-3574",
    "material_label": "SG-3371-3574",
    "family": "Silicates (>40% Si)",
    "composition": {
      "sio2_mol_frac": 0.6577474975585937,
      "na2o_mol_frac": 0.22178016662597655,
      "cao_mol_frac": 0.002416960895061493,
      "al2o3_mol_frac": 0.002104720771312714
    },
    "rho_kg_m3": 2496.999979019165,
    "Tg_K": 783.15,
    "alpha_1e6_K": 105041496.27685547,
    "alpha_1_K": 105.04149627685547,
    "n_d": 1.5140000581741333,
    "a_m2_s": null,
    "a_mm2_s": null,
    "sigma_y_Pa": null,
    "sigma_y_MPa": null,
    "cost_vol_eur_m3": null,
    "m_fragility": null,
    "E_over_rho_GPa_m3_kg": null
  },
  {
    "source_id": "SG-3371-3575",
    "material_label": "SG-3371-3575",
    "family": "Silicates (>40% Si)",
    "composition": {
      "sio2_mol_frac": 0.7093028259277344,
      "na2o_mol_frac": 0.22735048294067384,
      "cao_mol_frac": 0.0030772900581359864,
      "al2o3_mol_frac": 0.0023928022384643553
    },
    "rho_kg_m3": 2460.9999656677246,
    "Tg_K": 708.15,
    "alpha_1e6_K": 108813003.54003906,
    "alpha_1_K": 108.81300354003906,
    "n_d": 1.503999948501587,
    "a_m2_s": null,
    "a_mm2_s": null,
    "sigma_y_Pa": null,
    "sigma_y_MPa": null,
    "cost_vol_eur_m3": null,
    "m_fragility": null,
    "E_over_rho_GPa_m3_kg": null
  },
  {
    "source_id": "SG-3371-3576",
    "material_label": "SG-3371-3576",
    "family": "Silicates (>40% Si)",
    "composition": {
      "sio2_mol_frac": 0.665650863647461,
      "na2o_mol_frac": 0.2158542823791504,
      "cao_mol_frac": 0.002081767916679382,
      "al2o3_mol_frac": 0.0037210726737976073
    },
    "rho_kg_m3": 2479.0000915527344,
    "Tg_K": 723.15,
    "alpha_1e6_K": 108433006.2866211,
    "alpha_1_K": 108.4330062866211,
    "n_d": 1.5080000162124634,
    "a_m2_s": null,
    "a_mm2_s": null,
    "sigma_y_Pa": null,
    "sigma_y_MPa": null,
    "cost_vol_eur_m3": null,
    "m_fragility": null,
    "E_over_rho_GPa_m3_kg": null
  },
  {
    "source_id": "SG-3371-3577",
    "material_label": "SG-3371-3577",
    "family": "Silicates (>40% Si)",
    "composition": {
      "sio2_mol_frac": 0.7113922119140625,
      "na2o_mol_frac": 0.22660480499267577,
      "cao_mol_frac": 0.059385647773742674,
      "al2o3_mol_frac": 0.0024851016700267793
    },
    "rho_kg_m3": 2496.000051498413,
    "Tg_K": 728.15,
    "alpha_1e6_K": 111289001.46484375,
    "alpha_1_K": 111.28900146484375,
    "n_d": 1.5140000581741333,
    "a_m2_s": null,
    "a_mm2_s": null,
    "sigma_y_Pa": null,
    "sigma_y_MPa": null,
    "cost_vol_eur_m3": null,
    "m_fragility": null,
    "E_over_rho_GPa_m3_kg": null
  },
  {
    "source_id": "SG-3371-3578",
    "material_label": "SG-3371-3578",
    "family": "Silicates (>40% Si)",
    "composition": {
      "sio2_mol_frac": 0.664622802734375,
      "na2o_mol_frac": 0.21265989303588867,
      "cao_mol_frac": 0.11875707626342774,
      "al2o3_mol_frac": 0.003786368668079376
    },
    "rho_kg_m3": 2555.999994277954,
    "Tg_K": 753.15,
    "alpha_1e6_K": 112025505.06591797,
    "alpha_1_K": 112.02550506591797,
    "n_d": 1.5269999504089355,
    "a_m2_s": null,
    "a_mm2_s": null,
    "sigma_y_Pa": null,
    "sigma_y_MPa": null,
    "cost_vol_eur_m3": null,
    "m_fragility": null,
    "E_over_rho_GPa_m3_kg": null
  },
  {
    "source_id": "SG-3371-10831",
    "material_label": "SG-3371-10831",
    "family": "Silicates (>40% Si)",
    "composition": {
